Repository: henriquenicolas1/grafico-ceramicas

# grafico-ceramicas
Gráfico com materiais cerâmicos dielétricos

File: public/Materiais-duplicados.csv (part 1 of 11)
Id;Material;TemperaturaSintetizacao;EstruturaCristalina;ConstanteDieletrica;FatorQualidade;FrequenciaMedicao;VariacaoTemperaturaFrequenciaRessonante;Referencia;Elementos;Compostos
1;AlPO4+5 wt% MgF2;1450;Orthorhombic;3.0;900;5.8;-;1;Al,P,O,Mg,F;Al,P,O4,Mg,F2
2;50%Li2CO3-40.24%B2O3-9.76%SiO2;600;glass;3.2;10500;;-79;2;Li,C,O,B,Si;Li2,C,O3,B2,O3,Si,O2
3;SiO2 sol-gel;1550;Tetragonal cristobalite;3.5;92400;;-15;3;Si,O;Si,O2
4;0.2B2O3-0.8SiO2;1100;Amorphous (fused silica);3.6;70600;;;4;B,O,Si;B2,O3,Si,O2
5;SiO2 (solid state method);1100;fused silica;3.7;44300;;-15;5;Si,O;Si,O2
6;SiO2melt method;;Fused silica;3.7;122100;;;5;Si,O;Si,O2
7;10.5CaO-22.2B2O3-67.3SiO2;1035;Glass;3.8;4300;12.9;;6;Ca,O,B,Si;Ca,O,B2,O3,Si,O2
8;SiO2;1650;Trigonal P3121;3.8;80400;;-16;7;Si,O;Si,O2
9;CaO-B2O3-SiO2 (29.3:9.3:61.4 mol%);900;Glass;3.9;1800;9.9;;8;Ca,O,B,Si;Ca,O,B2,O3,Si,O2
10;27.8CaO-27B2O3-45.2SiO2;875;Glass;4.0;3200;12.8;;8;Ca,O,B,Si;Ca,O,B2,O3,Si,O2
11;KGaGe3O8;890;Monoclinic P21/a;4.0;10200;13;;9;K,Ga,Ge,O;K,Ga,Ge3,O8
12;SrCuSi4O10;1100;Gillespite Tetragonal P4/ncc;4.0;11500;;;10;Sr,Cu,Si,O;Sr,Cu,Si4,O10
13;CaO-B2O3-SiO2 (19.8:30.9:49.3 mol%);900;Glass;4.1;2000;9.9;;8;Ca,O,B,Si;Ca,O,B2,O3,Si,O2
14;CaO-B2O3-SiO2 (10.5:22.2:67.3 mol%);900;Glass;4.1;2600;9.9;;8;Ca,O,B,Si;Ca,O,B2,O3,Si,O2
15;Na2MoO4;660;Cubic Fd-3m;4.1;35000;;-76;11;Na,Mo,O;Na2,Mo,O4
16;Li3AlB2O6;650;Triclinic;4.2;12460;16.8;-290;12;Li,Al,B,O;Li3,Al,B2,O6
17;27.8CaO-27B2O3-45.3SiO2;850;Glass;4.2;3200;12.8;;6;Ca,O,B,Si;Ca,O,B2,O3,Si,O2
18;LiAlSiO4+15 wt% Bi2O3;900;alfa-eucryptite Rhombohedral R3;4.3;62400;;-16;13;Li,Al,Si,O,Bi;Li,Al,Si,O4,Bi2,O3
19;Li2CaSiO4;1000;Tetragonal I-42m;4.4;2500;;;14;Li,Ca,Si,O;Li2,Ca,Si,O4
20;BF33 glass;-;Glass;4.6;440;4;;15;Si,O,Al,Na,K,B;Si,O2,Al2,O3,Na2,O,K20,B2,O3
21;BF33 glass;-;Glass;4.6;860;5;;15;Si,O,Al,Na,K,B;Si,O2,Al2,O3,Na2,O,K20,B2,O3
22;BF33 glass;-;Glass;4.6;2900;24;;15;Si,O,Al,Na,K,B;Si,O2,Al2,O3,Na2,O,K20,B2,O3
23;BF33 glass;-;Glass;4.6;4560;77;;15;Si,O,Al,Na,K,B;Si,O2,Al2,O3,Na2,O,K20,B2,O3
24;Mg2Al4Si5O18 Indialite recrystallized;1320;Hexagonal P6/mcc;4.6;207800;19;-27;16;Mg,Al,Si,O;Mg2,Al4,Si5,O18
25;MEMPAX glass;-;Glass;4.7;310;2;;15;B,O,Na,K,Al,Si;B2,O3,Na2,O,K2,O,Al2,O3,Si,O2
26;MEMPAX glass;-;Glass;4.7;700;5;;15;B,O,Na,K,Al,Si;B2,O3,Na2,O,K2,O,Al2,O3,Si,O2
27;MEMPAX glass;-;Glass;4.7;2400;24;;15;B,O,Na,K,Al,Si;B2,O3,Na2,O,K2,O,Al2,O3,Si,O2
28;MEMPAX glass;-;Glass;4.7;5130;77;;15;B,O,Na,K,Al,Si;B2,O3,Na2,O,K2,O,Al2,O3,Si,O2
29;K0.9Ba0.1Ga1.1Ge2.9O8;990;Monoclinic C2/m;4.7;10600;13;-18;9;K,Ba,Ga,Ge,O;K0,Ba0,Ga1,Ge2,O8
30;LiAlSiO4;1350;alfa-eucryptite Rhombohedral R3;4.8;36000;;8;17;Li,Al,Si,O;Li,Al,Si,O4
31;Li3AlB2O6;700;Triclinic;4.9;12600;16.9;-201;12;Li,Al,B,O;Li3,Al,B2,O6
32;(cordierite) Mg2Al4Si5O18+7 wt% Yb2O3;1420;Orthorhombic Cccm;4.9;112500;18;;18;Mg,Fe,Al,Si,O,Yb;Mg,Fe,Al4,Si5,O18,Mg2,Al4,Si5,O18,Yb2,O3
33;Li2MgSiO4+5 wt% LMZBS;850/2h;Orthorhombic;4.9;8000;8;;19;Li,Mg,Si,O,L,M,Zn,B;Li2,Mg,Si,O4,L,M,Zn,O,B2,O3,Si,O2
34;Zn2SiO4-SiO2-H3BO3 (30:55:15 wt%);725;;4.9;38100;18.49;;20;Zn,Si,O,H,B;Zn2,Si,O4,Si,O2,H3,B,O3
35;SrCuSi4O10+5 wt% LMZBS;900/6h;Tetragonal Gillespite P4/ncc;5.0;4000;;;10;Sr,Cu,Si,O,Li,Mg,Zn,B;Sr,Cu,Si4,O10,Li2,O,Mg,O,Zn,O,B2,O3,Si,O2
36;30 wt% Al2O3+70 wt% [3ZnO-2B2O3];850;Composite;5.0;8000;7;-32;21;Al,O,Zn,B;Al2,O3,Zn,O,B2,O3
37;Mg2SiO4+15 wt% LBS;950;Orthorhombic Pbnm;5.0;1500;;;22;Mg,Si,O,Li,B;Mg2,Si,O4,Li2,O,B2,O3,Si,O2
38;Li2MgSiO4+3 wt% LMZBS;850/2h;Orthorhombic;5.0;10000;8;;19;Li,Mg,Si,O,Zn,B;Li2,Mg,Si,O4,Li2,O,Mg,O,Zn,O,B2,O3,Si,O2
39;SrCuSi4O10+3 wt% LMZBS;975/6h;Tetragonal Gillespite P4/ncc;5.1;5000;;;10;Sr,Cu,Si,O,Li,Mg,Zn,B;Sr,Cu,Si4,O10,Li2,O,Mg,O,Zn,O,B2,O3,Si,O2
40;Li2MgSiO4;1250/2h;Orthorhombic;5.1;16000;8;;19;Li,Mg,Si,O;Li2,Mg,Si,O4
41;Cordierite+15 wt% CaO-B2O3;1020;Cordierite composite;5.1;4500;10.3;;23;Mg,Fe,Al,Si,O,Ca,B;Mg,Fe,Al4,Si5,O18,Ca,O,B2,O3
42;Li2MgSiO4+3 wt% LBS;850/2h;Orthorhombic;5.1;42100;8;;19;Li,Mg,Si,O,B;Li2,Mg,Si,O4,Li2,O,B2,O3,Si,O2
43;Li2MgSiO4+2 wt% LBS;850/2h;Orthorhombic;5.1;67000;8;;19;Li,Mg,Si,O,B;Li2,Mg,Si,O4,Li2,O,B2,O3,Si,O2
44;AF32 glass;-;Glass;5.1;360;1;;15;Si,O,B,Al,Ca,Mg;Si,O2,B2,O3,Al2,O3,Ca,O,Mg,O
45;AF32 glass;-;Glass;5.1;290;4;;15;Si,O,B,Al,Ca,Mg;Si,O2,B2,O3,Al2,O3,Ca,O,Mg,O
46;AF32 glass;-;Glass;5.1;1190;5;;15;Si,O,B,Al,Ca,Mg;Si,O2,B2,O3,Al2,O3,Ca,O,Mg,O
47;AF32 glass;-;Glass;5.1;3470;24;;15;Si,O,B,Al,Ca,Mg;Si,O2,B2,O3,Al2,O3,Ca,O,Mg,O
48;AF32 glass;-;Glass;5.1;7230;77;;15;Si,O,B,Al,Ca,Mg;Si,O2,B2,O3,Al2,O3,Ca,O,Mg,O
49;KGaGe3O8+0.3 wt% H3BO3;880;Monoclinic P21/a;5.2;64000;13;-23;9;K,Ga,Ge,O,H,B;K,Ga,Ge3,O8,H3,B,O3
50;Li2MgSiO4+5 wt% LBS;850/2h;Orthorhombic;5.2;12500;8;;19;Li,Mg,Si,O,B;Li2,Mg,Si,O4,Li2,O,B2,O3,Si,O2
51;Li2MoO4;RT;Trigonal R-3;5.2;18500;9.6;;24;Li,Mo,O;Li2,Mo,O4
52;LiAlSiO4+12 mol%B2O3;950;alfa-eucryptite Rhombohedral R3;5.3;212000;;-8;17;Li,Al,Si,O,B;Li,Al,Si,O4,B2,O3
53;Li2MgSiO4 citrate gel method;1175;Orthorhombic;5.3;9000;9;;25;Li,Mg,Si,O;Li2,Mg,Si,O4
54;K0.9Ba0.1Ga1.1Ge2.9O8;910/20h;Monoclinic P21/a;5.3;148100;13;;9;K,Ba,Ga,Ge,O;K0,Ba0,Ga1,Ge2,O8
55;SrCuSi4O10+1 wt% LMZBS;1075/6h;Tetragonal Gillespite P4/ncc;5.3;6500;;;10;Sr,Cu,Si,O,Li,Mg,Zn,B;Sr,Cu,Si4,O10,Li2,O,Mg,O,Zn,O,B2,O3,Si,O2
56;sillimanite (Al2SiO5);1525;;5.3;37500;;-17;26;Al,Si,O;Al2,Si,O5
57;Li3AlB2O6;775/10h;Triclinic P-1;5.4;20450;17.4;-244;12;Li,Al,B,O;Li3,Al,B2,O6
58;Li2MgSiO4+0.5 wt% LBS;925/2h;Orthorhombic;5.4;80000;8;;19;Li,Mg,Si,O,B;Li2,Mg,Si,O4,Li2,O,B2,O3,Si,O2
59;40 wt% Al2O3+60 wt% (SiO2-B2O3-Al2O3);875;Composite;5.4;8000;-;-50;27;Al,O,Si,B;Al2,O3,Si,O2,B2,O3,Al2,O3
60;0.85SiO2-0.15TiO2 core shell structure;1200;Composite;5.4;40500;;0;28;Si,O,Ti;Si,O2,Ti,O2
61;Zn2SiO4-SiO2-H3BO3 (33:59::8 wt%);825;;5.4;48800;17.7;;20;Zn,Si,O,H,B;Zn2,Si,O4,Si,O2,H3,B,O3
62;Zn2SiO4-SiO2-H3BO3 (33:59:8 wt%);875;;5.5;40500;17.49;;20;Zn,Si,O,H,B;Zn2,Si,O4,Si,O2,H3,B,O3
63;NaAlSi3O8 (albite);1025;Triclinic C-1;5.5;11200;;-5;29;Na,Al,Si,O;Na,Al,Si3,O8
64;Li2MoO4;540;Trigonal R-3;5.5;46000;13;-160;30;Li,Mo,O;Li2,Mo,O4
65;Li2MgSiO4+1 wt% LBS;925/2h;Orthorhombic;5.5;114300;8;;19;Li,Mg,Si,O,B;Li2,Mg,Si,O4,Li2,O,B2,O3,Si,O2
66;Li2MgSiO4+0.5 wt% LMZBS;925/2h;Orthorhombic;5.5;72700;8;;19;Li,Mg,Si,O,Zn,B;Li2,Mg,Si,O4,Li2,O,Mg,O,Zn,O,B2,O3,Si,O2
67;CaO-SiO2-B2O3+0.5 wt% ZrO2;;Composite;5.5;28500;11.1;;31;Ca,O,Si,B,Zr;Ca,O,Si,O2,B2,O3,Zr,O2
68;Li2WO4;640;Monoclinic C2/c;5.5;62000;15.7;-146;32;Li,W,O;Li2,W,O4
69;K0.9Ba0.1Ga1.1Ge2.9O8+0.1 wt% H3BO3;910;Monoclinic P21/a;5.6;10400;13;;9;K,Ba,Ga,Ge,O,H,B;K0,Ba0,Ga1,Ge2,O8,H3,B,O3
70;Li2MgSiO4+1 wt% LMZBS;925/2h;Orthorhombic;5.6;80000;8;;19;Li,Mg,Si,O,Zn,B;Li2,Mg,Si,O4,Li2,O,Mg,O,Zn,O,B2,O3,Si,O2
71;K2Mo3O10;520;Monoclinic p-1;5.6;39300;;-67;33;K,Mo,O;K2,Mo3,O10
72;Zn1.8SiO3.8+20 mol% B2O3;900;Rhombohedral;5.7;53000;;-16;34;Zn,Si,O,B;Zn1,Si,O3,B2,O3
73;Al2O3+50 vol% ZBS glass;900;Composite;5.7;17800;12.6;;35;Al,O,Zn,B,Si;Al2,O3,Zn,O,B2,O3,Si,O2
74;Mg5TaO3(BO3)3+1 wt% LiF;1300/2h;Orthorhombic Pnma warwickite;5.7;27000;;;36;Mg,Ta,O,B,Li,F;Mg5,Ta,O3,B,O33,Li,F
75;Al2W3-xMoxO12 (x=1);810;Orthorhombic Pbcn;5.8;33810;;-72;37;Al,W,Mo,O;Al2,W3,Mo,O12
76;mi-cordierite+B2O3-P2O5;860;Composite;5.8;3000;;-55;38;Mg,Fe,Al,Si,O,B,P;Mg,Fe,Al4,Si5,O18,B2,O3,P2,O5
77;alfa-cordierite+B2O3-P2O5;950;Composite;5.8;6000;;-15;38;Mg,Fe,Al,Si,O,B,P;Mg,Fe,Al4,Si5,O18,B2,O3,P2,O5
78;Li2CaSiO4+1 wt% ZBS;975;Tetragonal I-42m;5.8;2000;;;14;Li,Ca,Si,O,Zn,B;Li2,Ca,Si,O4,Zn,O,B2,O3,Si,O2
79;K0.67Ba0.33Ga1.33Ge2.67O8;1020;Monoclinic C2/m;5.9;94100;;-25;39;K,Ba,Ga,Ge,O;K0,Ba0,Ga1,Ge2,O8
80;Al2O3+MgO-Al2O3-SiO2-GeO2+ZnO-B2O3;900;Composite;5.9;5590;8.4;;40;Al,O,Mg,Si,Ge,Zn,B;Al2,O3,Mg,O,Al2,O3,Si,O2,Ge,O2,Zn,O,B2,O3
81;Li2MgSiO4+2 wt% LMZBS glass;875/2h;Orthorhombic;5.9;111000;8;;19;Li,Mg,Si,O,Zn,B;Li2,Mg,Si,O4,Li2,O,Mg,O,Zn,O,B2,O3,Si,O2
82;MgO-B2O3-SiO2+10 wt% TiO2;1050;Composite;5.9;16500;;;41;Mg,O,B,Si,Ti;Mg,O,B2,O3,Si,O2,Ti,O2
83;0.84SiO2- 0.16TiO2;1275/3h;Composite;5.9;36700;12.5;-5;42;Si,O,Ti;Si,O2,Ti,O2
84;Al2O3+50 vol% ZBS glass;800;Composite;6.0;14400;12.5;;35;Al,O,Zn,B,Si;Al2,O3,Zn,O,B2,O3,Si,O2
85;Zn2-xSiO4-x+25 mol% B2O3;900;Composite;6.0;70000;;-22;43;Zn,Si,O,B;Zn2,Si,O4,B2,O3
86;CaO-B2O3-SiO2;830;Glass;6.0;5000;10;;44;Ca,O,B,Si;Ca,O,B2,O3,Si,O2
87;Al2O3+50 vol% ZBS glass;850;Composite;6.0;16950;12.5;;35;Al,O,Zn,B,Si;Al2,O3,Zn,O,B2,O3,Si,O2
88;Al2O3+50 vol% ZBS glass;750;Composite;6.0;9200;12.4;;35;Al,O,Zn,B,Si;Al2,O3,Zn,O,B2,O3,Si,O2
89;K0.67Ba0.33Ga1.33Ge2.67O8;970;Monoclinic P21/a;6.0;134000;13;-22;9;K,Ba,Ga,Ge,O;K0,Ba0,Ga1,Ge2,O8
90;KxBa1-xGa2-xGe2+xO8 (x=0.67);910;Monoclinic C2/m;6.0;104500;;-20;9;K,Ba,Ga,Ge,O;K,Ba1,Ga2,Ge2,O8
91;Na0.8Ca0.2Al1.2Si2.8O8;1100;Triclinic P-1;6.0;17600;;0;45;Na,Ca,Al,Si,O;Na0,Ca0,Al1,Si2,O8
92;MgO-Al2O3-B2O3-SiO2-TiO2;;Composite;6.1;4200;;;46;Mg,O,Al,B,Si,Ti;Mg,O,Al2,O3,B2,O3,Si,O2,Ti,O2
93;alfa- Mg2P2O7;1150;Throtveitite type Monoclinic P21/c;6.1;38180;;-746;47;Mg,P,O;Mg2,P2,O7
94;CaWO4+0.5 wt% B2O3;1050;Sheelite Tetragonal I41/a;6.1;38100;;-47;48,49;Ca,W,O,B;Ca,W,O4,B2,O3
95;(Mg0.9Ni0.1)2Al4Si5O18;1440/2h;Orthorhombic Cccm;6.1;99100;;-32;50;Mg,Ni,Al,Si,O;Mg0,Ni0,Al4,Si5,O18
96;MgO-B2O3-SiO3 glass ceramic;;Glass;6.1;11300;;;51;Mg,O,B,Si;Mg,O,B2,O3,Si,O3
97;K0.6Ba0.4Ga1.4Ge2.6O8;970;Monoclinic P21/a;6.1;120900;13;-23;9;K,Ba,Ga,Ge,O;K0,Ba0,Ga1,Ge2,O8
98;Mg2B2O5;1310;Monoclinic P21/c;6.2;32000;;-45;52;Mg,B,O;Mg2,B2,O5
99;KGaGe3O8;970;Monoclinic P21/a;6.2;19800;;-21;39;K,Ga,Ge,O;K,Ga,Ge3,O8
100;Mg2Al4Si5O18 cordierite;1440;Orthorhombic Cccm;6.2;40000;;-25;38;Mg,Al,Si,O,Fe;Mg2,Al4,Si5,O18,Mg,Fe,Al4,Si5,O18
101;50 wt% Al2O3+50 wt%(SiO2-B2O3-Al2O3);875;Composite;6.2;11400;-;-35;27;Al,O,Si,B;Al2,O3,Si,O2,B2,O3,Al2,O3
102;45 wt% Al2O3+55 wt%(SiO2-B2O3-Al2O3);875;Composite;6.3;11500;-;-33;27;Al,O,Si,B;Al2,O3,Si,O2,B2,O3,Al2,O3
103;AlSbO4;1100/3h;Tetragonal P42/mnm;6.3;3200;4;-;53;Al,Sb,O;Al,Sb,O4
104;CaO-B2O3-SiO2+4 wt% La2O3-B2O3;850;Glass;6.3;10000;;;54;Ca,O,B,Si,La;Ca,O,B2,O3,Si,O2,La2,O3,B2,O3
105;Al2W3-xMoxO12 (x=0);1100;Orthorhombic Pbcn;6.3;9600;;-67;37;Al,W,Mo,O;Al2,W3,Mo,O12
106;Al2W3-xMoxO12 (x=2);810;Orthorhombic Pbcn;6.3;36500;;-55;37;Al,W,Mo,O;Al2,W3,Mo,O12
107;0.9Mg2Al4Si5O18-0.1TiO2;;Composite;6.3;55400;17.6;-21;55;Mg,Al,Si,O,Ti;Mg2,Al4,Si5,O18,Ti,O2
108;42.5SiO2-21MgO-20Al2O3-16.5TiO2;;Composite;6.3;27000;9.7;-6;56;Si,O,Mg,Al,Ti;Si,O2,Mg,O,Al2,O3,Ti,O2
109;Al2W3-xMoxO12 (x=3);810;Monoclinic P21/a;6.4;49200;;-41;37;Al,W,Mo,O;Al2,W3,Mo,O12
110;55 wt% Al2O3+45 wt%(SiO2-B2O3-Al2O3);900;Composite;6.4;13000;-;-58;27;Al,O,Si,B;Al2,O3,Si,O2,B2,O3,Al2,O3
111;Mg3(VO4)2;950/5h;Orthorhombic Cmca;6.4;48800;-;-83;57;Mg,V,O;Mg3,V,O42
112;K0.9Ba0.1Ga1.1Ge2.9O8;1040;Monoclinic C2/m;6.4;94700;12;-23;39;K,Ba,Ga,Ge,O;K0,Ba0,Ga1,Ge2,O8
113;Y2BaCu0.75Ni0.25O5;;Orthorhombic;6.4;8350;13.5;-40;58;Y,Ba,Cu,Ni,O;Y2,Ba,Cu0,Ni0,O5
114;K0.4Ba0.6Ga1.6Ge2.4O8;1040;Monoclinic P21/a;6.4;94700;12;-23;39;K,Ba,Ga,Ge,O;K0,Ba0,Ga1,Ge2,O8
115;BaAl2Si2O8;1475/3h;Hexagonal P6/mmm;6.4;44800;;-47;59;Ba,Al,Si,O;Ba,Al2,Si2,O8
116;Ca0.99Mg0.01SiO3;1290/2h;Wollastonite Monoclinic P21/a;6.5;62400;;-43;60;Ca,Mg,Si,O;Ca0,Mg0,Si,O3
117;Mg2GeO4+3 wt% B2O3;1200/4h;Orthorombic Pnma;6.5;91000;;-28;61;Mg,Ge,O,B;Mg2,Ge,O4,B2,O3
118;ZnO-B2O3-SiO2 glass (60.3:27.1:12.6);;Glass;6.5;4500;17.1;-10;35;Zn,O,B,Si;Zn,O,B2,O3,Si,O2
119;0.3TeO2-SnTe3O8;660;Composite;6.5;8800;;200;62;Te,O,Sn;Te,O2,Sn,Te3,O8
120;Li2CaSiO4+0.5 wt% BBS;925;Tetragonal I-42m;6.5;5500;;;14;Li,Ca,Si,O,Ba,B;Li2,Ca,Si,O4,Ba,O,B2,O3,Si,O2
121;Li2CaSiO4+0.5 wt% PBS;925;Tetragonal I-42m;6.5;1500;;;14;Li,Ca,Si,O,Pb,B;Li2,Ca,Si,O4,Pb,O,B2,O3,Si,O2
122;0.15ZnO-0.25Nd2O3-0.6B2O3+50 wt% Al2O3;850;Composite;6.5;22500;18.9;;63;Zn,O,Nd,B,Al;Zn,O,Nd2,O3,B2,O3,Al2,O3
123;Mg3B3O6+35 wt% LMBS;950;Composite;6.5;21000;;-50;64;Mg,B,O,L,M,S;Mg3,B3,O6,L,M,B,S
124;(Zn1-xCox)2SiO4 (x=0.05);900;Willimite Rhombic R3;6.5;5700;;-55;65;Zn,Co,Si,O;Zn1,Co,Si,O4
125;(Zn0.095Co0.05)2SiO4+2 wt%Li2O-B2O3-SiO2-CaO-Al2O3;900;Willimite;6.5;57000;;-55;66;Zn,Co,Si,O,Li,B,Ca,Al;Zn0,Co0,Si,O4,Li2,O,B2,O3,Si,O2,Ca,O,Al2,O3
126;LiMgPO4;950;Orthorhombic Pmnb;6.6;79100;;-60;67;Li,Mg,P,O;Li,Mg,P,O4
127;(Mg0.4Zn0.6)2SiO4;;Trigonal R-3;6.6;95650;;-60;68;Mg,Zn,Si,O;Mg0,Zn0,Si,O4
128;Zn2SiO4+sol-gel;1325;Trigonal R-3;6.6;198400;;-42;69;Zn,Si,O;Zn2,Si,O4
129;Sr2Al2Si0.9Ge0.1O7;1525;Tetragonal Gehhlenite type P-421m;6.6;22900;;-28;70;Sr,Al,Si,Ge,O;Sr2,Al2,Si0,Ge0,O7
130;Al2O3+50 vol % ZBS glass;700;Composite;6.6;2600;11.8;;35;Al,O,Zn,B,Si;Al2,O3,Zn,O,B2,O3,Si,O2
131;Ca1-xSrxSiO3 (x=0.8);;Monoclinic P21/a;6.6;66700;;-40;71;Ca,Sr,Si,O;Ca1,Sr,Si,O3
132;MgO-B2O3-SiO2 (42:45:13);;Glass;6.6;2100;6.88;;72;Mg,O,B,Si;Mg,O,B2,O3,Si,O2
133;Willemite (Zn2SiO4);1340;Trigonal R-3;6.6;219000;;-61;73;Zn,Si,O;Zn2,Si,O4
134;CaWO4+1 wt% MnSO4;1050;Scheelite I41/a;6.6;129540;;-56;48,49;Ca,W,O,Mn,S;Ca,W,O4,Mn,S,O4
135;K0.9Ba0.1Ga1.1Ge2.9O8;990;Monoclinic C2/m;6.6;12700;;-21;39;K,Ba,Ga,Ge,O;K0,Ba0,Ga1,Ge2,O8
136;Zn1.8SiO3.8;1300/3h;WillemiteTrigonal R-3;6.6;147000;;-22;74;Zn,Si,O;Zn1,Si,O3
137;MgO-B2O3-SiO2 (42:45:13) glass;;Glass;6.6;2130;6.9;;75;Mg,O,B,Si;Mg,O,B2,O3,Si,O2
138;ZnO-0.6 SiO2+Bi2O3-Li2CO3;910/2h;Glass;6.7;33000;11;-33;76;Zn,O,Si,Bi,Li,C;Zn,O,Si,O2,Bi2,O3,Li2,C,O3
139;CaO-SiO2;1320;Glass ceramic;6.7;25400;;;77;Ca,O,Si;Ca,O,Si,O2
140;50 wt% (La2O3-B2O3))+50 wt% Al2O3;850;Glass;6.7;2800;17.7;;78;La,O,B,Al;La2,O3,B2,O3,Al2,O3
141;Mg1.975Mn0.025SiO4 Fosterite;1400;Orthorhombic Pbnm;6.7;180000;;-71;79;Mg,Mn,Si,O;Mg1,Mn0,Si,O4
142;MgSiO3;1380/13h;Orthorhombic Pbnm;6.7;121200;;-17;80;Mg,Si,O;Mg,Si,O3
143;CaSiO3+1 wt% Al2O3;1250;Wollastonite Monoclinic P21/a;6.7;24600;;;81;Ca,Si,O,Al;Ca,Si,O3,Al2,O3
144;LiMg0.9Zn0.1PO4;925;Orthorhombic Pmnb Olivine TYPE;6.7;99700;;-62;82;Li,Mg,Zn,P,O;Li,Mg0,Zn0,P,O4
145;Zn3B2O6;925/4h;Triclinic I2/c;6.7;58500;;-58;83;Zn,B,O;Zn3,B2,O6
146;(Mg0.95La0.05)2Al4Si5O18+0.05;;Orthorhombic;6.7;78500;14.3;-22;84;Mg,La,Al,Si,O;Mg0,La0,Al4,Si5,O18
147;Mg2SiO4+15 wt% LMZBS glass;950;Composite;6.8;30600;;;85;Mg,Si,O,Li,Zn,B;Mg2,Si,O4,Li2,O,Mg,O,Zn,O,B2,O3,Si,O2
148;Mg2B2O5+55 wt% LMZBS glass;950;Composite;6.8;50000;7.28;-64;86;Mg,B,O,Li,Zn,Si;Mg2,B2,O5,Li2,O,Mg,O,Zn,O,B2,O3,Si,O2
149;Mg2SiO4Fosterite;1450;Orthorhombic Pbnm;6.8;270000;;-67;87;Mg,Si,O;Mg2,Si,O4
150;Li2ZnSiO4+20 wt% ZnO-B2O3;950/3h;Composite;6.8;9300;;-51;88;Li,Zn,Si,O,B;Li2,Zn,Si,O4,Zn,O,B2,O3
151;Li2ZnSiO4+25 wt% ZnO-B2O3;950/3h;Composite;6.8;10800;;-47;88;Li,Zn,Si,O,B;Li2,Zn,Si,O4,Zn,O,B2,O3
152;alfa-CaSiO3;1500;Monoclinic C2/c wollastonite;6.8;42200;;-19;89;Ca,Si,O;Ca,Si,O3
153;SrSiO3;1500;Monoclinic C2/c;6.8;13100;;-66;89;Sr,Si,O;Sr,Si,O3
154;Mg2GeO4+B2O3;1250;Orthorhombic Pnma;6.8;95000;;-29;90;Mg,Ge,O,B;Mg2,Ge,O4,B2,O3
155;K2Mo4O13;540;Triclinic p-1;6.8;39800;;-67;33;K,Mo,O;K2,Mo4,O13
156;0.9Ca0.9Mg0.1SiO3-0.1CaMgSi2O6;1290/2h;;6.9;118000;;;91;Ca,Mg,Si,O;Ca0,Mg0,Si,O3,Ca,Mg,Si2,O6
157;Mg1.93Ca0.07SiO4 Fosterite;1400;Orthorhombic Pbnm;6.9;105000;;-72;79;Mg,Ca,Si,O;Mg1,Ca0,Si,O4
158;ZnO:B2O3 (50:50) glass;<800;Glass;6.9;1733;16.4;-10;92;Zn,O,B;Zn,O,B2,O3
159;K0.67Ba0.33Ga1.33Ge2.67O8;1020;Monoclinic C2/m;6.9;32600;12;-27;39;K,Ba,Ga,Ge,O;K0,Ba0,Ga1,Ge2,O8
160;ZnO:B2O3:SiO2 (50:40:10) glass;611;Glass;6.9;1710;15.8;-21;92;Zn,O,B,Si;Zn,O,B2,O3,Si,O2
161;BaGa2Ge2O8;1100/12h;Monoclinic P21/a;6.9;10640;;-26;39;Ba,Ga,Ge,O;Ba,Ga2,Ge2,O8
162;xMgO-(1-x)B2O3 (x=0.75);1350/4h;Orthorhombic Pnmn;6.9;119600;;-69;93;Mg,O,B;Mg,O,B2,O3
163;MgO-B2O3-SiO2+10 wt% TiO2;;Composite;6.9;16500;;;51;Mg,O,B,Si,Ti;Mg,O,B2,O3,Si,O2,Ti,O2
164;3ZnO-B2O3;950/1h;Glass;6.9;20600;6.35;-80;94;Zn,O,B;Zn,O,B2,O3
165;(Ca0.9Mg0.1)SiO3+Li2CO3-Bi2O3;890/2h;Mixed phases;6.9;27000;;-40;95;Ca,Mg,Si,O,Li,C,Bi;Ca0,Mg0,Si,O3,Li2,C,O3,Bi2,O3
166;16ZnO-16La2O3-68B2O3+50 wt%Al2O3;950;Composite;6.9;12100;18.1;-12;96;Zn,O,La,B,Al;Zn,O,La2,O3,B2,O3,Al2,O3
167;Sm2Si2O7+15 wt% LMZBS;950/2h;Tetragonal P41;6.9;5000;10;;97;Sm,Si,O,Li,Mg,Zn,B;Sm2,Si2,O7,Li2,O,Mg,O,Zn,O,B2,O3,Si,O2
168;Zn2GeO4;1300;Trigonal R-3;6.9;102700;;-32;98;Zn,Ge,O;Zn2,Ge,O4
169;LiMg0.95Ni0.05PO4;875;Orthorhombic olivine type;6.9;98600;;-55;99;Li,Mg,Ni,P,O;Li,Mg0,Ni0,P,O4
170;(Mg0.95Ni0.05)2SiO4+12 wt%Li2CO3-V2O5;1150/4h;Orthorhombic;6.9;99800;;-50;100;Mg,Ni,Si,O,Li,C,V;Mg0,Ni0,Si,O4,Li2,C,O3,V2,O5
171;HfSiO4;;Tetragonal amd;7.0;25000;10;-44;101;Hf,Si,O;Hf,Si,O4
172;Sr0.05Ba0.95Al2Si2O8;1600/162h;Monoclinic celsian I2/c;7.0;92600;;-22;102;Sr,Ba,Al,Si,O;Sr0,Ba0,Al2,Si2,O8
173;Mg3B2O6+5 wt% Mg2B2O5;1310/20h;Kotoite Orthorhombic Pnmn;7.0;241000;;-18;52,103;Mg,B,O;Mg3,B2,O6,Mg2,B2,O5
174;SrCuP2O7;925;Monoclinic P21/n;7.0;101110;;-62;104;Sr,Cu,P,O;Sr,Cu,P2,O7
175;CaMgSi2O6;900/1h;Monoclinic C2/c;7.0;43200;;-22;105;Ca,Mg,Si,O;Ca,Mg,Si2,O6
176;CaMgSi2O6+8.5 wt% ZrO2;950;Composite;7.0;7300;;;106;Ca,Mg,Si,O,Zr;Ca,Mg,Si2,O6,Zr,O2
177;Mg2SiO4+1 wt% TiO2 Fosterite;1300;Orthorhombic Pbnm;7.0;230000;;-65;107;Mg,Si,O,Ti;Mg2,Si,O4,Ti,O2
178;Ba2V2O7;950;Anorthic Triclinic P-1;7.0;19000;;-74;108;Ba,V,O;Ba2,V2,O7
179;delta-Ba2P2O7;1150;Dichromatic type Hexagonal P-62m;7.0;12300;;;47;Ba,P,O;Ba2,P2,O7
180;Ba2MgSi2O7;1350/10h;Tetragonal P-421m;7.0;31000;;-60;109;Ba,Mg,Si,O;Ba2,Mg,Si2,O7
181;Sr2Al2SiO7;1525;Tetragonal P4-21m;7.0;33000;;-34;110;Sr,Al,Si,O;Sr2,Al2,Si,O7
182;LiMg0.95Co0.05PO4;875/2h;Orthorhombic olivine type;7.0;111200;;-54;111;Li,Mg,Co,P,O;Li,Mg0,Co0,P,O4
183;SrZnP2O7;950;Monoclinic P21/n;7.1;52780;;-70;104,112;Sr,Zn,P,O;Sr,Zn,P2,O7
184;MgMoO4;900;Wolframite Monoclinic C2/m;7.1;79100;;-46;113;Mg,Mo,O;Mg,Mo,O4
185;ZnO:B2O3:SiO2 (50:30:20) glass;614Td;Glass;7.1;1670;15.9;-43;92;Zn,O,B,Si;Zn,O,B2,O3,Si,O2
186;alfa-Sr2P2O7;1150;Dichromatic type OrthorhombicPnam;7.1;33500;;-23;47;Sr,P,O;Sr2,P2,O7
187;SrO-B2O3-SiO2 (32.85:52.09:15.05) glass;;Glass;7.1;3600;6.7;;72;Sr,O,B,Si;Sr,O,B2,O3,Si,O2
188;MgTiO3+15 wt%CaTiO3+ZnO-B2O3-SiO2(35:25:40);900/0.5h;Composite;7.1;3500;16;6;114;Mg,Ti,O,Ca,Zn,B,Si;Mg,Ti,O3,Ca,Ti,O3,Zn,O,B2,O3,Si,O235
189;0.95Zn2SiO4-0.05CaTiO3+Li2CO3-H3BO3;950;Trigonal R-3;7.1;26300;;-5;115;Zn,Si,O,Ca,Ti,Li,C,H,B;Zn2,Si,O4,Ca,Ti,O3,Li2,C,O3,H3,B,O3
190;Li2CaSiO4+3 wt% ZBS;875;Tetragonal I-42m;7.1;2000;;;14;Li,Ca,Si,O,Zn,B;Li2,Ca,Si,O4,Zn,O,B2,O3,Si,O2
191;0.88(Mg0.4Zn0.6)2SiO4-0.12CaTiO3+4wt% Li2CO3-H3BO3;950;Composite;7.1;28600;;-6;116;Mg,Zn,Si,O,Ca,Ti,Li,C,H,B;Mg0,Zn0,Si,O4,Ca,Ti,O3,Li2,C,O3,H3,B,O3
192;Mg3B2O6;;Kotoite Orthorhombic Pnmn;7.2;150400;16;;117;Mg,B,O;Mg3,B2,O6
193;BaAl2Si2O8;1500/12h;Monoclinic;7.2;70600;10.5;-22;118;Ba,Al,Si,O;Ba,Al2,Si2,O8
194;Sr0.05Ba0.95Al2Si2O8;1500/40h;Monocelsian Hexagonal P6/mmm;7.2;77000;10.5;;118;Sr,Ba,Al,Si,O;Sr0,Ba0,Al2,Si2,O8
195;Li2CaSiO4+1 wt% LBS;925;Tetragonal I-42m;7.2;4000;;;14;Li,Ca,Si,O,B;Li2,Ca,Si,O4,Li2,O,B2,O3,Si,O2
196;Sr2Al2SiO7;1525;Gehlenite Tetragonal P-421m;7.2;33000;;-37;119;Sr,Al,Si,O;Sr2,Al2,Si,O7
197;CaO-MgO-SiO2+10 wt% Li2O-Bi2O3 (sol-gel);890;Composite;7.2;25600;;-69;120;Ca,O,Mg,Si,Li,Bi;Ca,O,Mg,O,Si,O2,Li2,O,Bi2,O3
198;Sr2Al1.9Ga0.1SiO7;1525;Tetragonal P-421m;7.2;21500;;-41;70;Sr,Al,Ga,Si,O;Sr2,Al1,Ga0,Si,O7
199;Mg2SiO4+0.5 wt% LMZBS glass Fosterite;1525;Orthorhombic Pbnm;7.3;121200;;;85;Mg,Si,O,Li,Zn,B;Mg2,Si,O4,Li2,O,Mg,O,Zn,O,B2,O3,Si,O2
200;Li2CaSiO4+3 wt% BZBS;900;Tetragonal I-42m;7.3;1700;;;14;Li,Ca,Si,O,B,Zn;Li2,Ca,Si,O4,B,Zn,O,B2,O3,Si,O2
201;Sr2Al2SiO7+0.5 wt% LMZBS glass;1500;Gehlenite P4-21m, Tetragonal;7.3;34200;;-36;70;Sr,Al,Si,O,Li,Mg,Zn,B;Sr2,Al2,Si,O7,Li2,O,Mg,O,Zn,O,B2,O3,Si,O2
202;Sr2Al2SiO7+1 wt% LMZBS glass;1500;Gehlenite P4-21m, Tetragonal;7.3;36300;;-23;70;Sr,Al,Si,O,Li,Mg,Zn,B;Sr2,Al2,Si,O7,Li2,O,Mg,O,Zn,O,B2,O3,Si,O2
203;Sr2-xCaxAl2SiO7 (x=0.25);1450;Tetragonal P4-21m;7.3;26000;;-34;110;Sr,Ca,Al,Si,O;Sr2,Ca,Al2,Si,O7
204;SrZnP2O7;925/2h;Monoclinic P21/n;7.3;71520;;-64;104;Sr,Zn,P,O;Sr,Zn,P2,O7
205;BaO:B2O3:SiO2 (30:20:50) glass;717 Td;Glass;7.3;1840;14.8;-62;92;Ba,O,B,Si;Ba,O,B2,O3,Si,O2
206;BaCu(B2O5);810;;7.3;50000;;-32;121;Ba,Cu,B,O;Ba,Cu,B2,O5
207;CaO-B2O3-SiO2 (69.7:16.2:14.1 mol%);900;Glass;7.3;2300;9.6;;8;Ca,O,B,Si;Ca,O,B2,O3,Si,O2
208;CaO-B2O3-SiO2 (38.3:31.5:30.2 mol%);900;Glass;7.3;1800;9.6;;8;Ca,O,B,Si;Ca,O,B2,O3,Si,O2
209;BaO:B2O3:SiO2 (30:40:30) glass;677 Td;Glass;7.3;2700;15.4;-34;92;Ba,O,B,Si;Ba,O,B2,O3,Si,O2
210;BaO:B2O3:SiO2 (30:60:10) glass;627 Td;Glass;7.3;3390;14.9;-25;92;Ba,O,B,Si;Ba,O,B2,O3,Si,O2
211;CaCuP2O7;900/2h;Monoclinic P21/n;7.3;71620;;-76;104;Ca,Cu,P,O;Ca,Cu,P2,O7
212;Mn2P2O7;1150;Monoclinic C2/m;7.3;23850;;-96;47;Mn,P,O;Mn2,P2,O7
213;Zn1.8SiO3.8+12 wt% V2O5;875/2h;Trigonal R-3;7.3;17500;;-28;122;Zn,Si,O,V;Zn1,Si,O3,V2,O5
214;Y2BaCu0.6Mg0.4O5;;Orthorhombic Pmmm;7.4;25320;12.9;-56;58,123;Y,Ba,Cu,Mg,O;Y2,Ba,Cu0,Mg0,O5
215;CaAl2Si2O8 (Anorthite);1500;Triclinic P-1;7.4;12000;;-130;29;Ca,Al,Si,O;Ca,Al2,Si2,O8
216;MgAl2O4+Li-Mg-Zn-B-Si-O glass;1000;Glass-ceramic;7.4;48000;24;-90;124;Mg,Al,O,Li,Zn,B,Si;Mg,Al2,O4,Li,Mg,Zn,B,Si,O
217;Mg2Si0.9Ti0.1O4Fosterite;1425;Orthorhombic Pbnm;7.4;73760;15;-60;125;Mg,Si,Ti,O;Mg2,Si0,Ti0,O4
218;ZrSiO4;1550;Tetragonal I41;7.4;8500;5.15;-50;126;Zr,Si,O;Zr,Si,O4
219;19ZnO-13La2O3-68B2O3+40 wt%Al2O3;;Composite;7.4;18100;;;127;Zn,O,La,B,Al;Zn,O,La2,O3,B2,O3,Al2,O3
220;xMgO-(1-x)B2O3 (x=0.8);1350/4h;Composite;7.4;247880;;-65;93;Mg,O,B;Mg,O,B2,O3
221;CaMgSi2O6;1300/3h;Monoclinic C2/c;7.4;59700;;-42;128;Ca,Mg,Si,O;Ca,Mg,Si2,O6
222;Sr2-xCaxAl2SiO7 (x=0.5);1450;Tetragonal P4-21m;7.4;25000;;-33;110;Sr,Ca,Al,Si,O;Sr2,Ca,Al2,Si,O7
223;Alpha CaSiO3+6 wt% SiO2;1350;;7.4;33700;;-11;129;Ca,Si,O;Ca,Si,O3,Si,O2
224;Mg2.15SnO4;1620/4h;Spinel Cubic Fd3m;7.4;76800;;-50;130;Mg,Sn,O;Mg2,Sn,O4
225;BaCu (B2O5);850;;7.4;23000;;-75;131;Ba,Cu,B,O;Ba,Cu,B2,O5
226;LiZnVO4 (UsingV2O5);800;Trigonal phenakite R-3;7.5;25400;;-123;132;Li,Zn,V,O,Us;Li,Zn,V,O4,Us,V2,O5
227;CaO-B2O3-SiO2 (42:45:13);;Composite;7.5;2400;6.24;;72;Ca,O,B,Si;Ca,O,B2,O3,Si,O2
228;20ZnO-16La2O3-64B2O3+50 wt%Al2O3;950;Composite;7.5;13500;;-10;96;Zn,O,La,B,Al;Zn,O,La2,O3,B2,O3,Al2,O3
229;BaAl2Ge2O8;1350/12h;Monoclinic I2/c;7.5;74100;;-32;102;Ba,Al,Ge,O;Ba,Al2,Ge2,O8
230;SrSiO3-NiO;1375;Monoclinic C2;7.5;56500;;64;133;Sr,Si,O,Ni;Sr,Si,O3,Ni,O
231;HfSiO4+2 wt% LMZBS;1400/4h;Tetragonal I41/amd;7.5;7500;5;;134;Hf,Si,O,Li,Mg,Zn,B;Hf,Si,O4,Li2,O,Mg,O,Zn,O,B2,O3,Si,O2
232;CaO-B2O3-SiO2 (42:45:13) glass;;Glass;7.5;2380;6.2;;72;Ca,O,B,Si;Ca,O,B2,O3,Si,O2
233;DyBO3,HoBO3,YBO3;;Vaterite Hexagonal P63/mmc;7.5;10000;;;135;Dy,B,O,Ho,Y;Dy,B,O3,Ho,B,O3,Y,B,O3
234;alfa-Zn2P2O7;1150;Throtveitit Monoclinic C2/m;7.5;50000;;-204;47;Zn,P,O;Zn2,P2,O7
235;Mg2.05SiO4 Fosterite;1550/3h;Orthorhombic Pbnm;7.5;114700;10.6;-59;75;Mg,Si,O;Mg2,Si,O4
236;Ba2ZnSi2O7;1350;Monoclinic;7.5;48000;;-74;109;Ba,Zn,Si,O;Ba2,Zn,Si2,O7
237;K2Mo2O7;460;Triclinic;7.5;22300;;-63;33;K,Mo,O;K2,Mo2,O7
238;ZnO:B2O3:SiO2 (60:20:20) glass;<800;Glass;7.5;1410;15.4;-84;92;Zn,O,B,Si;Zn,O,B2,O3,Si,O2
239;ZnO:B2O3 (60:40) glass;<800;Glass;7.5;1430;15.1;-3;92;Zn,O,B;Zn,O,B2,O3
240;LiZnVO4 (Using NH3VO3);720;Trigonal phenakite R-3;7.5;27600;;-114;132;Li,Zn,V,O,Us,N,H;Li,Zn,V,O4,Us,N,H3,V,O3
241;ZnO:B2O3:SiO2 (60:30:10) glass;<800;Glass;7.6;1440;15.5;-21;92;Zn,O,B,Si;Zn,O,B2,O3,Si,O2
242;CaZnP2O7;900/2h;Pyrophosphate;7.6;63130;;-82;136;Ca,Zn,P,O;Ca,Zn,P2,O7
243;20CaO-20La2O3-60B2O3+40 wt%Al2O3;850;Composite;7.6;5000;17.4;;137;Ca,O,La,B,Al;Ca,O,La2,O3,B2,O3,Al2,O3
244;BaO-B2O3-SiO2 (42:45:13) glass;;Glass;7.6;4100;6.65;;72;Ba,O,B,Si;Ba,O,B2,O3,Si,O2
245;BaGa2Si2O8;1350/12h;Monoclinic I2/c;7.6;62300;;-32;102;Ba,Ga,Si,O;Ba,Ga2,Si2,O8
246;24ZnO-16La2O3-60B2O3+50 wt%Al2O3;950;Glass;7.6;17600;16.9;-14;96;Zn,O,La,B,Al;Zn,O,La2,O3,B2,O3,Al2,O3
247;CaMgSi2O6;1300 CIP;Monoclinic C12/c1;7.6;121380;;-66;138;Ca,Mg,Si,O;Ca,Mg,Si2,O6
248;Zn2SiO4+8 mol% Bi2O3;885/2h;Trigonal R-3;7.6;12600;;-22;139;Zn,Si,O,Bi;Zn2,Si,O4,Bi2,O3
249;BaO-B2O3-SiO2 (42:45:13);;Glass;7.6;4000;6.65;;72;Ba,O,B,Si;Ba,O,B2,O3,Si,O2
250;LiZnVO4;750/2h;Rhombohedral R3;7.6;22000;;-110;140;Li,Zn,V,O;Li,Zn,V,O4
251;xMgO-(1-x)B2O3 (x=0.9);1350/4h;Orthorhombic Pnmn;7.7;376800;;-58;93;Mg,O,B;Mg,O,B2,O3
252;Y2BaCu0.9Mg0.1O5 CIP;1250;Orthorhombic Pbnm;7.7;37500;14.5;-37;123;Y,Ba,Cu,Mg,O;Y2,Ba,Cu0,Mg0,O5
253;CaMg0.9Zn0.1Si2O6+0.6 wt% LiF;900;Monoclinic C12/c1;7.7;70000;;-25;141;Ca,Mg,Zn,Si,O,Li,F;Ca,Mg0,Zn0,Si2,O6,Li,F
254;0.91Mg2SiO4-0.09CaTiO3+12 wt%Bi2O3-Li2CO3-H3BO3;950;Fosterite composite;7.7;11300;6.1;-5;142;Mg,Si,O,Ca,Ti,Bi,Li,C,H,B;Mg2,Si,O4,Ca,Ti,O3,Bi2,O3,Li2,C,O3,H3,B,O3
255;Li2Mg2(WO4)3;875;Orthorhombic Pnma;7.7;29600;6;-16;143;Li,Mg,W,O;Li2,Mg2,W,O43
256;alfa-Ca2P2O7;1290/4h;Monoclinic P21/n;7.8;14100;;-97;144;Ca,P,O;Ca2,P2,O7
257;Li2CaSiO4+3 wt% PBS;900;Tetragonal I-42m;7.8;2700;;;14;Li,Ca,Si,O,Pb,B;Li2,Ca,Si,O4,Pb,O,B2,O3,Si,O2
258;Mg3Sm4Al44O75+B2O3-SiO2-Al2O3;920;Mgnetoplumbite;7.8;10000;;11;145;Mg,Sm,Al,O,B,Si;Mg3,Sm4,Al44,O75,B2,O3,Si,O2,Al2,O3
259;DyPO4;1600;Xenotime tetragonal I41/amd;7.8;28700;;-17;146;Dy,P,O;Dy,P,O4
260;TbPO4;1600;Xenotime tetragonal I41/amd;7.8;20100;;-18;146;Tb,P,O;Tb,P,O4
261;27ZnO-16La2O3-57B2O3+50 wt%Al2O3;950;Composite;7.8;22700;16.8;-19;96;Zn,O,La,B,Al;Zn,O,La2,O3,B2,O3,Al2,O3
262;45CaO-31.7B2O3-23.3SiO2;715;Composite;7.8;1130;12.5;;6;Ca,O,B,Si;Ca,O,B2,O3,Si,O2
263;27ZnO-16La2O3-57B2O3 glass+50 wt%Al2O3;;Composite;7.8;1350;16.8;;96;Zn,O,La,B,Al;Zn,O,La2,O3,B2,O3,Al2,O3
264;xMgO-(1-x)B2O3 (x=0.85);1350/4h;Composite;7.8;307600;;-58;93;Mg,O,B;Mg,O,B2,O3
265;LixZn2-xVxSi1-xO4 (x=0.8);820;;7.8;21100;11.5;;147;Li,Zn,V,Si,O;Li,Zn2,V,Si1,O4
266;CaMg0.9Zn0.1Si2O6+5 wt% MgF2;1050;;7.8;169800;11.7;-26;148;Ca,Mg,Zn,Si,O,F;Ca,Mg0,Zn0,Si2,O6,Mg,F2
267;Yb2BaCuO5;;Orthorhombic Pnma;7.9;7290;;-44;149;Yb,Ba,Cu,O;Yb2,Ba,Cu,O5
268;LiMgPO4+0.05 vfTiO2;950;Orthorhombic Pmnb;7.9;63600;;-36;67;Li,Mg,P,O,Ti;Li,Mg,P,O4,Ti,O2
269;SrWO4;1150;Tetragonal I41/a;7.9;56000;;-55;150;Sr,W,O;Sr,W,O4
270;Mg3(VO4)2;950/10h;Orthorhombic Cmca;7.9;53000;;-84;57;Mg,V,O;Mg3,V,O42
271;CaO-B2O3-SiO2(50.1:22.2:67.3 mol%);900;Composite;7.9;2100;9.6;;8;Ca,O,B,Si;Ca,O,B2,O3,Si,O250
272;CaMg0.9Zn0.1Si2O6;1200;Monoclinic C2/c;7.9;76100;;-22;141;Ca,Mg,Zn,Si,O;Ca,Mg0,Zn0,Si2,O6
273;ZnAl2O4;1700;Spinel cubic Fd3m;7.9;82000;;-63;151;Zn,Al,O;Zn,Al2,O4
274;Sr2ZnSi2O7+15 wt% LMZBS;875;Composite;7.9;39000;12.71;-54;152;Sr,Zn,Si,O,Li,Mg,B;Sr2,Zn,Si2,O7,Li2,O,Mg,O,Zn,O,B2,O3,Si,O2
275;MgO;1490;Cubic Fm3m;7.9;113600;16.4;;153;Mg,O;Mg,O
276;Nd2SiO5;1500;Monoclinic P21/c;7.9;38800;18.35;-53;154;Nd,Si,O;Nd2,Si,O5
277;Ca(Sn0.1Si0.9)O3;1375;Monoclinic P21/a;7.9;58000;;-43;155;Ca,Sn,Si,O;Ca,Sn0,Si0,O3
278;alfa-CaSiO3+2 wt% TiO2;1300;Mixture;7.9;16500;;1;156;Ca,Si,O,Ti;Ca,Si,O3,Ti,O2
279;Ca(Mg1-xAlx)(Si1-x/2Alx/2)2O6 (x=0.08);1275;Monoclinic C2/c;7.9;59800;;-42;157;Ca,Mg,Al,Si,O;Ca,Mg1,Al,Si1,Al,O6
280;NaAgMoO4;400;Spinel Fd-3m;7.9;33000;;-120;158;Na,Ag,Mo,O;Na,Ag,Mo,O4
281;Mg2SnO4+LiF-Fe2O3-V2O5;1050;Cubic Fd3m;7.9;41400;;-82;159;Mg,Sn,O,Li,F,Fe,V;Mg2,Sn,O4,Li,F,Fe2,O3,V2,O5
282;alfa-CaSiO3+2 wt% Al2O3+2.5 wt% TiO2;1250;Composite;7.9;24000;;-1;160;Ca,Si,O,Al,Ti;Ca,Si,O3,Al2,O3,Ti,O2
283;5ZnO-2B2O3+6 mol% Pb1.5Nb2O6.5;910;Composite;7.9;15000;7.4;-7;161;Zn,O,B,Pb,Nb;Zn,O,B2,O3,Pb1,Nb2,O6
284;CAS-T5 glass (CaO:Al2O3:SiO2:TiO2:B2O3);950;Composite;8.0;22500;10;-20;163;Ca,O,Al,Si,Ti,B;Ca,O,Al2,O3,Si,O2,Ti,O2,B2,O3
285;CaMgSi2O6+15 wt% LBS glass;925/2h;Monoclinic C2/c;8.0;15000;10.17;-49;164;Ca,Mg,Si,O,Li,B;Ca,Mg,Si2,O6,Li2,O,B2,O3,Si,O2
286;Ca1-xCdxMoO4 (x=0);1075;Sheelite fergusonite type Tetragonal I41/a;8.0;46500;;-20;165;Ca,Cd,Mo,O;Ca1,Cd,Mo,O4
287;CaAl2Si2O8+5 wt% TiO2;900;Anorthic I-1;8.0;22500;;-50;163;Ca,Al,Si,O,Ti;Ca,Al2,Si2,O8,Ti,O2
288;CaMgSi2O6+12 wt% Al2O3;1250;Composite;8.0;60100;;-48;166;Ca,Mg,Si,O,Al;Ca,Mg,Si2,O6,Al2,O3
289;Li2O-B2O3-SiO2-Al2O3-CaO;550;Composite;8.0;2400;;-48;167,168;Li,O,B,Si,Al,Ca;Li2,O,B2,O3,Si,O2,Al2,O3,Ca,O
290;La2O3-2B2O3-0.5ZnO;900;Composite;8.0;72000;13;;169;La,O,B,Zn;La2,O3,B2,O3,Zn,O
291;YPO4;1600;Xenotime tetragonal I41/amd;8.0;67900;;-35;146;Y,P,O;Y,P,O4
292;Sr2-xCaxAl2SiO7 (x=1);1475;Tetragonal P4-21m;8.0;27500;;-42;110;Sr,Ca,Al,Si,O;Sr2,Ca,Al2,Si,O7
293;0.94Mg2SiO4-0.06Ca0.9Sr0.1TiO3;1440/3h;Composite;8.0;53400;14.4;-4;170;Mg,Si,O,Ca,Sr,Ti;Mg2,Si,O4,Ca0,Sr0,Ti,O3
294;20MgO-20La2O3-60B2O3+40 wt%Al2O3;950;Composite;8.1;19000;;;137;Mg,O,La,B,Al;Mg,O,La2,O3,B2,O3,Al2,O3
295;BaWO4;1150;Scheelite Tetragonal I41/a;8.1;56000;;-55;150,171;Ba,W,O;Ba,W,O4
296;SrWO4;1150;Tetragonal I41/a;8.1;57500;;-78;150;Sr,W,O;Sr,W,O4
297;MgZn2(VO4)2;800/5h;Orthorhombic Cmca;8.1;44700;;-108;172;Mg,Zn,V,O;Mg,Zn2,V,O42
298;Li2CaSiO4+3 wt% BBS;900;Tetragonal I-42m;8.1;2000;;;14;Li,Ca,Si,O,Ba,B;Li2,Ca,Si,O4,Ba,O,B2,O3,Si,O2
299;60 wt% La2O3-B2O3+40 wt% Al2O3;850;Composite;8.1;4500;17.5;;78;La,O,B,Al;La2,O3,B2,O3,Al2,O3
300;CaZrB2O6;1075;Dolomite type borate;8.1;39400;;3;173;Ca,Zr,B,O;Ca,Zr,B2,O6
301;Mg0.8Zn0.2Al2O4;;Spinel Cubic Fd3m;8.1;87000;;;174;Mg,Zn,Al,O;Mg0,Zn0,Al2,O4
302;20MgO-20La2O3-60B2O3+40 wt%Al2O3;950;Composite;8.1;19000;16.1;;137;Mg,O,La,B,Al;Mg,O,La2,O3,B2,O3,Al2,O3
303;(Mg0.95Zn0.05)Al2O4;1580;Spinel cubic Fd3m;8.1;165000;;-68;175;Mg,Zn,Al,O;Mg0,Zn0,Al2,O4
304;Ag2MoO4;450 2h;Cubic Fd3-m;8.1;17000;;-133;176;Ag,Mo,O;Ag2,Mo,O4
305;MgTiO3-CaTiO3 (MMT-20)+SiO2-B2O3-BaO;875;Composite;8.2;3000;7;;177;Mg,Ti,O,Ca,Si,B,Ba;Mg,Ti,O3,Ca,Ti,O3,Mg,Ti,O3,Ca,Ti,O3,Si,O2,B2,O3,Ba,O
306;BaWO4+0.5 wt% B2O3;950;Scheelite Tetragonal I41/a;8.2;32700;;-18;48,49;Ba,W,O,B;Ba,W,O4,B2,O3
307;20ZnO-20La2O3-60B2O3+40 wt%Al2O3;950;Composite;8.2;20000;17.1;;137;Zn,O,La,B,Al;Zn,O,La2,O3,B2,O3,Al2,O3
308;CaMgSi2O6+15 wt% LMZBS glass;900/2h;Monoclinic C2/c;8.2;32000;10.15;-48;164;Ca,Mg,Si,O,Li,Zn,B;Ca,Mg,Si2,O6,Li2,O,Mg,O,Zn,O,B2,O3,Si,O2
309;Mg0.6Zn0.4Al2O4;;Spinel Cubic Fd3m;8.2;93000;;;174;Mg,Zn,Al,O;Mg0,Zn0,Al2,O4
310;LiMg0.9Zn0.1PO4+0.05 Vf TiO2;925;Orthorhombic Pmnb Olivine type;8.2;80200;;-39;82;Li,Mg,Zn,P,O,Ti;Li,Mg0,Zn0,P,O4,Ti,O2
311;Nd2Mo3O12;945;Monoclinic C2/c;8.2;80000;;-60;178;Nd,Mo,O;Nd2,Mo3,O12
312;Mg2V2O7+6 mol %Li2CO3;800;Monoclinic P21/c;8.2;70600;;-35;179;Mg,V,O,Li,C;Mg2,V2,O7,Li2,C,O3
313;LiInSiO4;1150;Orthorhombic Pnma;8.2;12600;;-55;180;Li,In,Si,O;Li,In,Si,O4
314;Zn2(Sn1-xSix)O4 (x=0.07);1175/4h;;8.2;55500;;-120;181;Zn,Sn,Si,O;Zn2,Sn1,Si,O4
315;BaMgV2O7;830;Orthorhombic;8.2;37600;11.7;-35;182;Ba,Mg,V,O;Ba,Mg,V2,O7
316;YbPO4;1600;Xenotime tetragonal I41/amd;8.2;71600;;-28;146;Yb,P,O;Yb,P,O4
317;70 wt% La2O3-B2O3+30 wt% Al2O3;850;Composite;8.3;5500;17.2;;78;La,O,B,Al;La2,O3,B2,O3,Al2,O3
318;Li2CaSiO4+1 wt% BBS;925;Tetragonal I-42m;8.3;10000;;;14;Li,Ca,Si,O,Ba,B;Li2,Ca,Si,O4,Ba,O,B2,O3,Si,O2
319;Y2BaCuO5 (CIP);;Orthorhombic Pbnm;8.3;53300;;-40;123;Y,Ba,Cu,O;Y2,Ba,Cu,O5
320;20ZnO-20La2O3-60B2O3+40 wt%Al2O3;950;Composite;8.3;18600;17;;137;Zn,O,La,B,Al;Zn,O,La2,O3,B2,O3,Al2,O3
321;Mg0.75Ni0.25Al2O4;;Spinel cubic Fd3m;8.3;130000;15.4;-53;183;Mg,Ni,Al,O;Mg0,Ni0,Al2,O4
322;CaMgSi2O6;1300/2h;Monoclinic C2/c;8.3;53000;10.27;-45;164;Ca,Mg,Si,O;Ca,Mg,Si2,O6
323;Mg0.4Zn0.6Al2O4;;Spinel cubic Fd3m;8.3;93000;;;174;Mg,Zn,Al,O;Mg0,Zn0,Al2,O4
324;Sr2MgSi2O7;1550;Akermite Tetragonal P4-21m;8.3;55000;;-48;133;Sr,Mg,Si,O;Sr2,Mg,Si2,O7
325;20ZnO-20La2O3-60B2O3+40 wt%Al2O3;850;Composite;8.3;1100;17.1;;137;Zn,O,La,B,Al;Zn,O,La2,O3,B2,O3,Al2,O3
326;LiInSiO4+1 wt% LMZBS;1100;Orthorhombic Pnma;8.4;22000;;-45;180;Li,In,Si,O,Mg,Zn,B;Li,In,Si,O4,Li2,O,Mg,O,Zn,O,B2,O3,Si,O2
327;Ca3SnSi2O9;1525;Cuspidine P21/c;8.4;92000;;-60;184;Ca,Sn,Si,O;Ca3,Sn,Si2,O9
328;Mg0.2Zn0.8Al2O4;;Spinel cubic Fd3m;8.4;98000;;;174;Mg,Zn,Al,O;Mg0,Zn0,Al2,O4
329;Sm2SiO5;1500;Monoclinic P21/c;8.4;64000;;-37;185;Sm,Si,O;Sm2,Si,O5
330;Mg2SnO4;1550/4h;Cubic spinel Fd3m;8.4;55100;;-62;186;Mg,Sn,O;Mg2,Sn,O4
331;MgAl2O4 (SPS);1325;Spinel cubic Fd3m;8.4;54000;;-74;187;Mg,Al,O;Mg,Al2,O4
332;(1-x)Ba3(VO4)2-xMg2SiO4 (x=0.65);1200;Composite;8.4;52200;;-7;188;Ba,V,O,Mg,Si;Ba3,V,O42,Mg2,Si,O4
333;80 wt% La2O3-B2O3+20 wt% Al2O3;850;Composite;8.4;9800;17.6;;78;La,O,B,Al;La2,O3,B2,O3,Al2,O3
334;CaSiO3;1300;Wollastonite Monoclinic P21/a;8.4;16000;10;;189;Ca,Si,O;Ca,Si,O3
335;Ca3SnSi2O9;1400;Monoclinic P21/c;8.4;93300;;-70;189;Ca,Sn,Si,O;Ca3,Sn,Si2,O9
336;Sr2ZnSi2O7;1475;Akermite Tetragonal P4-21m;8.4;105000;;-52;133;Sr,Zn,Si,O;Sr2,Zn,Si2,O7
337;beta-Ca2P2O7;1150/2h;Tetragonal P41 dichromatic type;8.4;53500;;-53;104;Ca,P,O;Ca2,P2,O7
338;Ca2Al2SiO7;1500;Tetragonal P4-21m;8.4;33000;;-34;110;Ca,Al,Si,O;Ca2,Al2,Si,O7
339;0.86(Mg0.4Zn0.6)2SiO4-0.14CaTiO3;1180/4h;Composite;8.4;28100;;-6;190;Mg,Zn,Si,O,Ca,Ti;Mg0,Zn0,Si,O4,Ca,Ti,O3
340;Li2Mg2W3O12;720;Lyonsite-type orthorhombic;8.4;56700;;-73;191;Li,Mg,W,O;Li2,Mg2,W3,O12
341;BaZnP2O7;875/2h;Triclinic P-1;8.4;27900;11.1;-57;192;Ba,Zn,P,O;Ba,Zn,P2,O7
342;Li2Mg2W3O12;720;Orthorhombic lyonsite;8.4;56700;;-73;193;Li,Mg,W,O;Li2,Mg2,W3,O12
343;Yb2Ba(Cu0.5Ni0.5)O5;;;8.5;13300;;-46;194;Yb,Ba,Cu,Ni,O;Yb2,Ba,Cu0,Ni0,O5
344;TbPO4;1650/2h;Tetragonal I41/amd;8.5;20100;;-17;146;Tb,P,O;Tb,P,O4
345;MgAl2O4;1650/3h;Spinel Cubic Fd3m;8.5;105000;;-63;195;Mg,Al,O;Mg,Al2,O4
346;Li2MgSiO4;;Orthorhombic;8.5;30000;15;;117;Li,Mg,Si,O;Li2,Mg,Si,O4
347;Li2O-B2O3-SiO2 frit glass;<800;Glass;8.5;1800;;-157;196;Li,O,B,Si;Li2,O,B2,O3,Si,O2
348;MgTiO3-CaTiO3 (MMT)-20-ZnO-B2O3-SiO2 (44.57:17.32:6.95:30.16);875;Composite;8.5;7000;7;6;177,197;Mg,Ti,O,Ca,Zn,B,Si;Mg,Ti,O3,Ca,Ti,O3,Mg,Ti,O3,Ca,Ti,O3,Zn,O,B2,O3,Si,O2
349;ZnAl2O4;1375;Spinel Cubic Fd3m;8.5;56000;12.3;-79;198;Zn,Al,O;Zn,Al2,O4
350;ZnO-B2O3-SiO2-MMT-20 (44.57:17.32:6.95:30.16);875;Composite;8.5;3000;7;6;197;Zn,O,B,Si,Mg,Ti,Ca;Zn,O,B2,O3,Si,O2,Mg,Ti,O3,Ca,Ti,O3
351;Mg4Nb2O9 (Precipitation);950;Corundum type P-3c1;8.5;50000;;;199;Mg,Nb,O;Mg4,Nb2,O9
352;CaMgSi2O6+1 wt% LBS glass;1300/2h;Monoclinic C2/c;8.5;64000;10.27;-45;164;Ca,Mg,Si,O,Li,B;Ca,Mg,Si2,O6,Li2,O,B2,O3,Si,O2
353;0.84Al2O3-0.16TiO2+8 wt% MCAS glass;1250;Composite;8.5;9900;;-2;200;Al,O,Ti,Mg,Ca,Si;Al2,O3,Ti,O2,Mg,O,Ca,O,Si,O2,Al2,O3
354;MnMoO4;900;Wolframite Monoclinic C2/m;8.5;54100;;-74;113;Mn,Mo,O;Mn,Mo,O4
355;Mn2SiO4;1100/N2;Orthorhombic Pbnm;8.5;50000;;-90;79,201;Mn,Si,O;Mn2,Si,O4
356;Ca0.8Sr0.2SnO3;1540;Perovskite Orthorhombic Pbnm;8.5;6700;;-44;202;Ca,Sr,Sn,O;Ca0,Sr0,Sn,O3
357;13CaO-19La2O3-68B2O3+40 wt%Al2O3;;Composite;8.5;8100;;;127;Ca,O,La,B,Al;Ca,O,La2,O3,B2,O3,Al2,O3
358;(Zn0.8Mg0.2)2SiO4-TiO2+3 wt%Li2O-B2O3-SiO2 glass;870/2h;Composite;8.5;11500;;0;203;Zn,Mg,Si,O,Ti,Li,B;Zn0,Mg0,Si,O4,Ti,O2,Li2,O,B2,O3,Si,O2
359;(Mg0.93Zn0.07)2SnO4;1550/4h;Cubic spinel Fd3m;8.5;186100;;-61;204;Mg,Zn,Sn,O;Mg0,Zn0,Sn,O4
360;Mg0.8Co0.2Al2O4;1475;Spinel cubic Fd3m;8.5;50000;;-60;205;Mg,Co,Al,O;Mg0,Co0,Al2,O4
361;CaW1-xTexO4 (x=0.15);900;Scheelite I41/a;8.5;44000;;;206;Ca,W,Te,O;Ca,W1,Te,O4
362;Sr2ZnSi2O7;1475;P-421/m Hardystonite;8.5;105000;;-52;133,152;Sr,Zn,Si,O;Sr2,Zn,Si2,O7
363;Li2Ca2Mo3O12;630;Lyonsite orthorhombic;8.5;108000;13.2;-89;207;Li,Ca,Mo,O;Li2,Ca2,Mo3,O12
364;Y2BaCu0.25Ni0.75O5;;Orthorhombic Immm;8.6;31290;12.5;-36;58;Y,Ba,Cu,Ni,O;Y2,Ba,Cu0,Ni0,O5
365;0.88Al2O3-0.12TiO2+2 wt% MCAS glass;1250;Composite;8.6;9580;;5;208;Al,O,Ti,Mg,Ca,Si;Al2,O3,Ti,O2,Mg,O,Ca,O,Si,O2,Al2,O3
366;(Mg1/2Zn1/2)Al2O4;1600/4h;Spinel Cubic Fd3m;8.6;95000;;-52;209;Mg,Zn,Al,O;Mg1,Zn1,Al2,O4
367;Ca2SiO4;1450;Orthorhombic P21/n;8.6;26100;;-89;210;Ca,Si,O;Ca2,Si,O4
368;SrW1-xTexO4 (x=0.2);800;Scheelite Tetragonal I41/a;8.6;38400;;;206;Sr,W,Te,O;Sr,W1,Te,O4
369;SrW1-xTexO4 (x=0.0);900;Scheelite Tetragonal I41/a;8.6;37900;;-57;206;Sr,W,Te,O;Sr,W1,Te,O4
370;0.96Sr2Al2SiO7-0.04CaTiO3;1500;Tetragonal P-421m;8.6;20400;;9;119;Sr,Al,Si,O,Ca,Ti;Sr2,Al2,Si,O7,Ca,Ti,O3
371;LiSrBO3;800;Monoclinic P21/c;8.6;60000;;-39;211;Li,Sr,B,O;Li,Sr,B,O3
372;Li4WO5;890;Orthorhombic rocksalt;8.6;23100;11;-3;212;Li,W,O;Li4,W,O5
373;LiCaBO3;800;Orthorhombic Pbca;8.7;75000;;-150;211;Li,Ca,B,O;Li,Ca,B,O3
374;ZnMoO4;800;Wolframite Triclinic P-1;8.7;49900;;-87;113;Zn,Mo,O;Zn,Mo,O4
375;CaWO4+0.5 wt% Bi2O3+9 wt% H3BO3;850;Scheelite Tetragonal I41/a;8.7;70220;;-15;213;Ca,W,O,Bi,H,B;Ca,W,O4,Bi2,O3,H3,B,O3
376;CaWO4;1200;Scheelite Tetragonal I41/a;8.7;75000;;-54;150;Ca,W,O;Ca,W,O4
377;(Al1/2Ta1/2)O2;1600;Tetragonal P4/nmm;8.7;60800;;-55;214;Al,Ta,O;Al1,Ta1,O2
378;Ca-Al-B-Si-O+Al2O3 (K8);870;Composite;8.7;900;3;-;215;Ca,Al,B,Si,O,K;Ca,Al,B,Si,O,Al2,O3,K8
379;NdPO4;1300;Monoclinic P21/n;8.7;59500;;-47;146;Nd,P,O;Nd,P,O4
380;(Mg0.95Ni0.005)2SnO4;1550/4h;Cubic Spinel Fd3m;8.7;103100;;-63;216;Mg,Ni,Sn,O;Mg0,Ni0,Sn,O4
381;ZnAl2O4SPS;;Spinel Cubic Fd3m;8.7;57000;;;151;Zn,Al,O,S,P;Zn,Al2,O4,S,P,S
382;SrW1-xTexO4 (x=0.1);800;Scheelite I41/a;8.7;40300;;;206;Sr,W,Te,O;Sr,W1,Te,O4
383;(Mg1/2Co1/2)Al2O4;1600;Spinel Cubic Fd3m;8.8;107300;;-54;217;Mg,Co,Al,O;Mg1,Co1,Al2,O4
384;Sr2MnSi2O7;1375;Akermite Tetragonal P4-21m;8.8;32000;;-59;133;Sr,Mn,Si,O;Sr2,Mn,Si2,O7
385;Ca0.5Sr0.5Zr4P6O24;1400;Trigonal R-3;8.8;1200;11;-32;218;Ca,Sr,Zr,P,O;Ca0,Sr0,Zr4,P6,O24
386;Li2Mo4O13;520;Anorthic P-1;8.8;7700;10.7;-66;30;Li,Mo,O;Li2,Mo4,O13
387;xMgO-(1-x)B2O3 (x=0.95);1350/4h;Orthorhombic Pnmn;8.8;432000;;-55;93;Mg,O,B;Mg,O,B2,O3
388;BaO-ZnO-SiO2;1275;Composite;8.8;34000;;-58;133;Ba,O,Zn,Si;Ba,O,Zn,O,Si,O2
389;Sr2ZnSi2O7+2 wt% SrTiO3;1450;Akermite Tetragonal P4-21m;8.8;60000;;-13;133;Sr,Zn,Si,O,Ti;Sr2,Zn,Si2,O7,Sr,Ti,O3
390;0.4Ba3(VO4)2-0.6Mg2SiO4;1200;Composite;8.8;55900;;-1;188;Ba,V,O,Mg,Si;Ba3,V,O42,Mg2,Si,O4
391;(Zn0.8Mg0.2)2SiO4-TiO2+3 wt%Li2O-B2O3;900;Mixed phases;8.8;15500;;18;219;Zn,Mg,Si,O,Ti,Li,B;Zn0,Mg0,Si,O4,Ti,O2,Li2,O,B2,O3
392;CaO-Al2O3-SiO2-B2O3+Al2O3;900;Composite;8.8;1500;;;220;Ca,O,Al,Si,B;Ca,O,Al2,O3,Si,O2,B2,O3,Al2,O3
393;Zn2SnO4+0.5 wt% BaCuB2O5;1150/4h;Spinel Fd-3m;8.8;30900;;-88;221;Zn,Sn,O,Ba,Cu,B;Zn2,Sn,O4,Ba,Cu,B2,O5
394;Li2Mg3SnO6;1360;Cubic rocksalt Fm-3m;8.8;123000;10.7;-32;222;Li,Mg,Sn,O;Li2,Mg3,Sn,O6
395;Sr2CoSi2O7;1375;Akermite Tetragonal P4-21m;8.9;34000;;-57;133;Sr,Co,Si,O;Sr2,Co,Si2,O7
396;ZnO-B2O3-SiO2-MMT-20 (46.34:17.09:6.85:29.72);900;Composite;8.9;7000;8;-24;197;Zn,O,B,Si,Mg,Ti,Ca;Zn,O,B2,O3,Si,O2,Mg,Ti,O3,Ca,Ti,O3
397;CaGeO3;1200;Orthorhombic Pbnm;8.9;32200;10;;223;Ca,Ge,O;Ca,Ge,O3
398;ZnO-B2O3-SiO2-MMT-20(44.97:17.2:6.9:29.93);900;Composite;8.9;810;8;-15;177,197;Zn,O,B,Si,Mg,Ti,Ca;Zn,O,B2,O3,Si,O2,Mg,Ti,O3,Ca,Ti,O3
399;ZnO-B2O3-SiO2-MMT-20(46.34:17.09:6.85:29.72);900;Composite;8.9;800;8;-24;177,197;Zn,O,B,Si,Mg,Ti,Ca;Zn,O,B2,O3,Si,O2,Mg,Ti,O3,Ca,Ti,O3
400;ZnTiO3+1 wt% B2O3;900/4h;Trigonl R-3;8.9;49000;;-32;224;Zn,Ti,O,B;Zn,Ti,O3,B2,O3
401;CaSiO3+1 wt% Al2O3+1.5 wt%Li2CO3+0.2 wt% CuO+10 wt%CaTiO3;900;Composite;8.9;19800;;-1;225;Ca,Si,O,Al,Li,C,Cu,Ti;Ca,Si,O3,Al2,O3,Li2,C,O3,Cu,O,Ca,Ti,O3
402;Mg(Al1-xGax)2O4 (x=0.6);1485;Cubic Fd3m;8.9;107000;14.8;-16;226;Mg,Al,Ga,O;Mg,Al1,Ga,O4
403;LiMgVO4;700/4h;Orthorhombic;8.9;23300;10.2;-140;227;Li,Mg,V,O;Li,Mg,V,O4
404;xMgO-(1-x)B2O3 (x=0.97);1350/4h;Orthorhombic Pnmn;9.0;547700;;-55;93;Mg,O,B;Mg,O,B2,O3
405;Ca1-xCdxMoO4 (x=0.2);;Scheelite Tetragonal I41/a;9.0;32500;;-40;165;Ca,Cd,Mo,O;Ca1,Cd,Mo,O4
406;BaWO4;;Scheelite Tetragonal I41/a;9.0;32200;;;228;Ba,W,O;Ba,W,O4
407;BaMoO4;900;Scheelite Tetragonal I41/a;9.0;37100;;-90;229;Ba,Mo,O;Ba,Mo,O4
408;SrWO4;;Scheelite Tetragonal I41/a;9.0;62600;;;228;Sr,W,O;Sr,W,O4
409;(1-x)Ba3(VO4)2-xMg2SiO4 (x=0.55);1175;Composite;9.0;52500;;0;188;Ba,V,O,Mg,Si;Ba3,V,O42,Mg2,Si,O4
410;ZnO-B2O3-SiO2-MMT-20(49.21:16.15:6.49:28.15);900;Composite;9.0;7000;8;-62;197;Zn,O,B,Si,Mg,Ti,Ca;Zn,O,B2,O3,Si,O2,Mg,Ti,O3,Ca,Ti,O3
411;Co3O4-Nb2O5-TiO2;1010;Mixture;9.0;41000;7.5;-59;230;Co,O,Nb,Ti;Co3,O4,Nb2,O5,Ti,O2
412;MgTiO3-CaTiO3-ZnO-B2O3-SiO2;;Composite;9.0;7000;7;-55;197;Mg,Ti,O,Ca,Zn,B,Si;Mg,Ti,O3,Ca,Ti,O3,Zn,O,B2,O3,Si,O2
413;PbO:B2O3:SiO2 (30:60:10) glass;;Glass;9.0;1700;13.5;-15;92;Pb,O,B,Si;Pb,O,B2,O3,Si,O2
414;5ZnO-Ta2O5-TiO2;1150;Composite;9.0;9000;7.9;-45;230;Zn,O,Ta,Ti;Zn,O,Ta2,O5,Ti,O2
415;0.9CaWO4-0.1Li2WO4;1150;Composite;9.0;117600;;-55;231;Ca,W,O,Li;Ca,W,O4,Li2,W,O4
416;Yb2BaNiO5;;Orthorhombic Pnma;9.1;44600;;-37;149;Yb,Ba,Ni,O;Yb2,Ba,Ni,O5
417;K2O-B2O3-SiO2-CaO-SrO-BaO (glass)+Al2O3;900;Composite;9.1;600;0.5;0;232;K,O,B,Si,Ca,Sr,Ba,Al;K2,O,B2,O3,Si,O2,Ca,O,Sr,O,Ba,O,Al2,O3
418;Yb2BaZnO5;;Orthorhombic Pnma;9.1;44600;;-38;149;Yb,Ba,Zn,O;Yb2,Ba,Zn,O5
419;DyPO4;1650/2h;Tetragonal I41/amd;9.1;28600;;-17;146;Dy,P,O;Dy,P,O4
420;alfa-Ca3(PO4)2;1500/10min;Monoclinic P21/a;9.1;22000;;-97;233;Ca,P,O;Ca3,P,O42
421;xMgO-(1-x)B2O3 (x=0.96);1350/4h;Orthorhombic Pnmn;9.1;473890;;-57;93;Mg,O,B;Mg,O,B2,O3
422;CaSnSiO5;1525;Monoclinic A2/a;9.1;61000;;35;234;Ca,Sn,Si,O;Ca,Sn,Si,O5
423;Mg3(VO4)2;950/50h;Orthorhombic Cmca;9.1;64100;-;-93;57;Mg,V,O;Mg3,V,O42
424;Zn2SiO4+11 wt% TiO2;1200;Composite;9.1;150800;;-1;69;Zn,Si,O,Ti;Zn2,Si,O4,Ti,O2
