Repository: henriquenicolas1/grafico-ceramicas

# grafico-ceramicas
Gráfico com materiais cerâmicos dielétricos

File: public/Materiais-duplicados.csv (part 2 of 11)
Id;Material;TemperaturaSintetizacao;EstruturaCristalina;ConstanteDieletrica;FatorQualidade;FrequenciaMedicao;VariacaoTemperaturaFrequenciaRessonante;Referencia;Elementos;Compostos
425;0.89Zn2SiO4-0.11TiO2;;Composite;9.1;118000;;1;235;Zn,Si,O,Ti;Zn2,Si,O4,Ti,O2
426;Ba3(PO4)2-0.2BaWO4+0.8 wt% B2O3;925;Composite;9.1;45500;;-2;236;Ba,P,O,W,B;Ba3,P,O42,Ba,W,O4,B2,O3
427;LiMgVO4;675/2h;Orthorhombic Cmcm;9.1;33700;;-160;140;Li,Mg,V,O;Li,Mg,V,O4
428;0.95Sr2Al2SiO7-0.05CaTiO3;1475;Gehlenite Tetragonal P-421m;9.2;14400;;24;119;Sr,Al,Si,O,Ca,Ti;Sr2,Al2,Si,O7,Ca,Ti,O3
429;BaMoO4;800;Scheelite Tetragonal I41/a;9.2;26600;;-17;49;Ba,Mo,O;Ba,Mo,O4
430;CaO-MgO-SiO2-TiO2+1 wt%Li2CO3-V2O5;880;Composite;9.2;46200;;1.3;128;Ca,O,Mg,Si,Ti,Li,C,V;Ca,O,Mg,O,Si,O2,Ti,O2,Li2,C,O3,V2,O5
431;xMgO-(1-x)B2O3 (x=0.98);1350/4h;Orthorhombic Pnmn;9.2;598370;;-54;93;Mg,O,B;Mg,O,B2,O3
432;Ca1-xCdxMoO4 (x=0.4);1025;Scheelite Tetragonal I41/a;9.2;38500;;-40;165;Ca,Cd,Mo,O;Ca1,Cd,Mo,O4
433;BaO:B2O3:SiO2 (50:40:10) glass;<800;Glass;9.2;1220;13.1;-43;92;Ba,O,B,Si;Ba,O,B2,O3,Si,O2
434;Ca5Mg4(VO4)6;800;Cubic garnet Ia-3d;9.2;53300;10.6;-50;237;Ca,Mg,V,O;Ca5,Mg4,V,O46
435;Y2BaCu0.9Mg0.1O5;1250;Orthorhombic Pbnm;9.2;36798;;-36;123;Y,Ba,Cu,Mg,O;Y2,Ba,Cu0,Mg0,O5
436;(1-x)LiYW2O8-xBaWO4+y wt% B2O3 (x=0.48, y=0.5);930;Mixed phases;9.2;28100;;-52;48;Li,Y,W,O,Ba,B;Li,Y,W2,O8,Ba,W,O4,B2,O3
437;0.88CaMgSi2O5-0.12CaTiO3+1 wt%Li2CO3-V2O5;880/2h;Composite;9.2;46200;;1;128;Ca,Mg,Si,O,Ti,Li,C,V;Ca,Mg,Si2,O5,Ca,Ti,O3,Li2,C,O3,V2,O5
438;1.8MgO-1.2Al2O2-2.8SiO2-1.2TiO2-0.4La2O3;1200;Composite;9.2;28600;;-99;238;Mg,O,Al,Si,Ti,La;Mg,O,Al2,O2,Si,O2,Ti,O2,La2,O3
439;SmBO3;;Vaterite Hexagonal P63/mmc;9.3;11000;;;135;Sm,B,O;Sm,B,O3
440;LiMgPO4+0.1 vfTiO2;950;Orthorhombic Pmnb;9.3;45400;;-12;67;Li,Mg,P,O,Ti;Li,Mg,P,O4,Ti,O2
441;0.84MgAl2O4-0.16TiO2;1410;Composite;9.3;82200;10.1;-27;187;Mg,Al,O,Ti;Mg,Al2,O4,Ti,O2
442;BaMoO4;900;Scheelite Tetragonal I41/a;9.3;37200;;-79;113;Ba,Mo,O;Ba,Mo,O4
443;Zn2SiO4+11 wt% TiO2;1250;Composite;9.3;113000;;1;73;Zn,Si,O,Ti;Zn2,Si,O4,Ti,O2
444;xMgO-(1-x)B2O3 (x=0.993);1350/4h;Orthorhombic Pnmn;9.3;773700;;-55;93;Mg,O,B;Mg,O,B2,O3
445;xMgO-(1-x)B2O3 (x=0.995);1350/4h;Orthorhombic Pnmn;9.3;551700;;-56;93;Mg,O,B;Mg,O,B2,O3
446;xMgO-(1-x)B2O3 (x=0.999);1350/4h;Cubic Fm3m;9.3;380400;;-56;93;Mg,O,B;Mg,O,B2,O3
447;Ca(Sn0.4Si0.6)O3;1450;Monoclinic P21/a;9.3;63000;;-52;155;Ca,Sn,Si,O;Ca,Sn0,Si0,O3
448;0.8ZnAl2O4-0.2Co2TiO4;;Spinal Cubic Fd3m;9.3;147000;;-65;239;Zn,Al,O,Co,Ti;Zn,Al2,O4,Co2,Ti,O4
449;Ba3(VO4)2+40 wt% Zn1.87SiO3.87;1100;Composite;9.3;23000;;0;240;Ba,V,O,Zn,Si;Ba3,V,O42,Zn1,Si,O3
450;Zn2SnO4+1 wt% B2O3;975;Cubic Fd3m;9.3;62000;;-59;241;Zn,Sn,O,B;Zn2,Sn,O4,B2,O3
451;Al2O3+20 wt% CaSiO3;1325;Composite;9.4;13700;;;242;Al,O,Ca,Si;Al2,O3,Ca,Si,O3
452;Ba3MgSb2O9;;Complex perovskite Hexagonal P63/mmc;9.4;6700;8.98;;243;Ba,Mg,Sb,O;Ba3,Mg,Sb2,O9
453;0.84Al2O3-0.16TiO2+4 wt% MCAS glass;1250;Composite;9.4;8200;;10;200;Al,O,Ti,Mg,Ca,Si;Al2,O3,Ti,O2,Mg,O,Ca,O,Si,O2,Al2,O3
454;Y2BaCuO5;;Orthorhombic Pbnm;9.4;3830;12;-35;244;Y,Ba,Cu,O;Y2,Ba,Cu,O5
455;alfa-Ca3(PO4)2 Fluoro apatite;1500/8h;Trigonal R-3m;9.4;15200;;-97;233;Ca,P,O,Fl;Ca3,P,O42,Fl
456;0.88CaMgSi2O5-0.12CaTiO3;1300/2h;Composite;9.4;50800;;6;128;Ca,Mg,Si,O,Ti;Ca,Mg,Si2,O5,Ca,Ti,O3
457;Mg3(VO4)2;1050;Orthorhombic Cmca;9.4;65500;;-90;57;Mg,V,O;Mg3,V,O42
458;MgCo2(VO4)2;900/5h;Orthorhombic Cmca;9.4;78900;;-95;245;Mg,Co,V,O;Mg,Co2,V,O42
459;SrMoO4;1050;Scheelite Tetragonal I41/a;9.5;61000;;-67;113;Sr,Mo,O;Sr,Mo,O4
460;La2O3-2B2O3-0.5ZnO+La2O3-3B2O3-0.5ZnO;900;Glass;9.5;72000;13;;169;La,O,B,Zn;La2,O3,B2,O3,Zn,O,La2,O3,B2,O3,Zn,O
461;BaO:B2O3:SiO2 (50:30:20) glass;;Glass;9.5;1256;13.5;-95;92;Ba,O,B,Si;Ba,O,B2,O3,Si,O2
462;Y2BaCu0.8Mg.0.2O5;;Orthorhombic Pbnm;9.5;42300;-38;;123;Y,Ba,Cu,Mg,O;Y2,Ba,Cu0,Mg,O5
463;(1-x)Ba3(VO4)2-xMg2SiO4 (x=0.5);1175;Composite;9.5;46600;;6;188;Ba,V,O,Mg,Si;Ba3,V,O42,Mg2,Si,O4
464;Li3AlMo3O12;570;Lyonsite Psudohexagonal;9.5;50000;14.1;-73;207;Li,Al,Mo,O;Li3,Al,Mo3,O12
465;Ca1-xCdxMoO4 (x=0.6);1000;Scheelite Tetragonal I41/a;9.5;35700;;-48;165;Ca,Cd,Mo,O;Ca1,Cd,Mo,O4
466;Sr2SiO4;1575;Monoclinic P21/n;9.5;19100;;-205;210;Sr,Si,O;Sr2,Si,O4
467;CaMoO4-xY2O3-xLi2O (x=0.306);775;Composite;9.5;63200;;7;246;Ca,Mo,O,Y,Li;Ca,Mo,O4,Y2,O3,Li2,O
468;MgGa2O4;1410;Spinel Fd3m;9.5;117000;14.7;-4;247;Mg,Ga,O;Mg,Ga2,O4
469;LiMgVO4;700;Orthorhombic Cmcm;9.5;34800;;-146;248;Li,Mg,V,O;Li,Mg,V,O4
470;LiMg0.9Zn0.1PO4+0.1 Vf TiO2;950;Orthorhombic Pmnb Olivine type;9.5;69500;;-15;82;Li,Mg,Zn,P,O,Ti;Li,Mg0,Zn0,P,O4,Ti,O2
471;CaWO4+0.12 wt% BaCu(B2O5);875;;9.5;;;-41;249;Ca,W,O,Ba,Cu,B;Ca,W,O4,Ba,Cu,B2,O5
472;0.75Li2ZnSiO4-0.25CaTiO3+25 wt%ZnO-B2O3;950;Composite;9.5;11800;7.8;-5;250;Li,Zn,Si,O,Ca,Ti,B;Li2,Zn,Si,O4,Ca,Ti,O3,Zn,O,B2,O3
473;0.79ZnAl2O4-0.21 Mg2TiO4;1550;Composite;9.6;160800;;-65;251;Zn,Al,O,Mg,Ti;Zn,Al2,O4,Mg2,Ti,O4
474;0.79ZnAl2O4-0.21Mn2TiO4;1300 SPS;Composite;9.6;30630;;-;151;Zn,Al,O,Mn,Ti;Zn,Al2,O4,Mn2,Ti,O4
475;0.96 MgO-0.04LiF;950;Cubic Fm3m;9.6;282230;;-63;252;Mg,O,Li,F;Mg,O,Li,F
476;Ba3CaSb2O9;;Complex perovskite Monoclinic C2/c;9.6;3400;9.2;;243;Ba,Ca,Sb,O;Ba3,Ca,Sb2,O9
477;SrDy4Si3O13;1475/4h;Hexagonal apatite P63/m;9.6;9200;;28;253;Sr,Dy,Si,O;Sr,Dy4,Si3,O13
478;BaO:B2O3:SiO2 (50:20:30) glass;;Glass;9.6;1310;14.3;-114;92;Ba,O,B,Si;Ba,O,B2,O3,Si,O2
479;Ba3V4O13;6001h;Monoclinc I2/a;9.6;56000;;-42;254;Ba,V,O;Ba3,V4,O13
480;Ba2V2O7;840/1h;Triclinic;9.6;30300;;-32;255;Ba,V,O;Ba2,V2,O7
481;Zn2(Sn0.99Zr0.01)O4;1225/4h;Cubic Fd-3m;9.6;87000;;-51;256;Zn,Sn,Zr,O;Zn2,Sn0,Zr0,O4
482;RE mixPO4;1250;Monoclinic P21/n;9.6;45200;13.5;-35;257;P,O;P,O4
483;Ca(Mg0.92Al0.08)(Si0.96Al0.04)2O6+10wt% CaTiO3;1250;Mixture;9.6;32600;;-1;258;Ca,Mg,Al,Si,O,Ti;Ca,Mg0,Al0,Si0,Al0,O6,Ca,Ti,O3
484;ZnO-B2O3-SiO2-MMT-20(44.77:17.59:7.05:30.59);900;Composite;9.7;7000;8;9;197;Zn,O,B,Si,Mg,Ti,Ca;Zn,O,B2,O3,Si,O2,Mg,Ti,O3,Ca,Ti,O3
485;CrTaO4;;Rutile type Tetragonal P42/mnm;9.7;1600;4;;53;Cr,Ta,O;Cr,Ta,O4
486;Y2BaCu0.6Ni0.4O5;1270/3h;Orthorhombic Pnma;9.7;36000;;-27;259;Y,Ba,Cu,Ni,O;Y2,Ba,Cu0,Ni0,O5
487;beta-Ca3(PO4)2;1125/8h;Rhombohedral R3C;9.7;10300;;-47;233;Ca,P,O;Ca3,P,O42
488;0.79ZnAl2O4-0.21 Mn2TiO4;1400;Composite;9.7;23500;;-63;251;Zn,Al,O,Mn,Ti;Zn,Al2,O4,Mn2,Ti,O4
489;(K0.5Sm0.5)MoO4;800/2h;Monoclinic I2/b;9.7;20000;;-65;260;K,Sm,Mo,O;K0,Sm0,Mo,O4
490;Al2O3+1500 ppm MgO+300 ppm La2O3;;;9.7;300000;;;261;Al,O,Mg,La;Al2,O3,Mg,O,La2,O3
491;0.55Ba3(VO4)2-0.45LiMgPO4;850;Composite;9.7;50700;;1;262;Ba,V,O,Li,Mg,P;Ba3,V,O42,Li,Mg,P,O4
492;0.8LiZnVO4-0.2TiO2;640;Composite;9.7;39200;;-20;140;Li,Zn,V,O,Ti;Li,Zn,V,O4,Ti,O2
493;Li3InMo3O12;630;Lyonsite Orthorhombic Pcn;9.8;36000;15;-73;207;Li,In,Mo,O;Li3,In,Mo3,O12
494;CaSiO3+1 wt% Al2O3+10 wt% CaTiO3+1 wt% Li2CO3-CuO;900;Composite;9.8;19800;;-1;263;Ca,Si,O,Al,Ti,Li,C,Cu;Ca,Si,O3,Al2,O3,Ca,Ti,O3,Li2,C,O3,Cu,O
495;LiMgVO4 (UsingV2O5);810;Orthorhombic Cmcm;9.8;26500;;-166;132;Li,Mg,V,O,Us;Li,Mg,V,O4,Us,V2,O5
496;LiMgVO4 (Using NH3VO3);720;Orthorhombic Cmcm;9.9;30800;;-171;132;Li,Mg,V,O,Us,N,H;Li,Mg,V,O4,Us,N,H3,V,O3
497;Y2BaCu0.8Mg.0.2O5 CIP;1250;Orthorhombic Pbnm;9.9;49200;12.8;-40;123;Y,Ba,Cu,Mg,O;Y2,Ba,Cu0,Mg,O5
498;(K0.5Nd0.5)MoO4;760/2h;Monoclinic I2/b;9.9;69000;;-62;260;K,Nd,Mo,O;K0,Nd0,Mo,O4
499;(Mg1/2Ca1/2)WO4+1 wt% Li2WO4;950;Wolframite P2/c;9.9;30150;;-63;48;Mg,Ca,W,O,Li;Mg1,Ca1,W,O4,Li2,W,O4
500;MgWO4;950;Wolframite Monoclinic P2/c;9.9;5400;;;264;Mg,W,O;Mg,W,O4
501;0.79ZnAl2O4-0.21 Co2TiO4;1500;Spinel cubic Fd3m;9.9;94000;;-66;251;Zn,Al,O,Co,Ti;Zn,Al2,O4,Co2,Ti,O4
502;Ca1-xCdxMoO4 (x=0.8);925;Sheelite Tetragonal I41/a;9.9;34000;;-50;165;Ca,Cd,Mo,O;Ca1,Cd,Mo,O4
503;CaW1-xTexO4 (x=0.05);900;Scheelite Tetragonal I41/a;9.9;53600;;;206;Ca,W,Te,O;Ca,W1,Te,O4
504;Sr2V2O7+1 mol% Li2CO3;800;Anorthic P-1;9.9;73800;;-29;265;Sr,V,O,Li,C;Sr2,V2,O7,Li2,C,O3
505;0.96CaWO4-0.04Na2W2O7;875;Wolframite Monoclinic P2/c;9.9;64400;;;266;Ca,W,O,Na;Ca,W,O4,Na2,W2,O7
506;Nd4Si3O12;1450;Hexagonal P63/m;9.9;6300;11.7;-12;154;Nd,Si,O;Nd4,Si3,O12
507;Zn2(Sn0.95Ti0.05)O4;1225/4h;;9.9;76900;;-38;267;Zn,Sn,Ti,O;Zn2,Sn0,Ti0,O4
508;Li(Mg1-xNix)PO4 (x=0.05);875;Orthohombic;9.9;50800;;-1;99;Li,Mg,Ni,P,O;Li,Mg1,Ni,P,O4
509;LiMg0.95Ni0.05PO4+11 wt% TiO2;875;Orthorhombic olivine type;9.9;50800;;-1;99;Li,Mg,Ni,P,O,Ti;Li,Mg0,Ni0,P,O4,Ti,O2
510;Na6Mo11O36;510;Anorthic P-1;9.9;57000;;-68;11;Na,Mo,O;Na6,Mo11,O36
511;BiCaVO6;900;Cmc21;9.9;23600;;-71;540;Bi,Ca,V,O;Bi,Ca,V,O6
512;CaWO4;1290;Wolframite Monoclinic P2/c;10.0;50800;;-50;264,266;Ca,W,O;Ca,W,O4
513;LiMgPO4+0.12TiO2;950;Composite;10.0;26900;;1;67;Li,Mg,P,O,Ti;Li,Mg,P,O4,Ti,O2
514;Ba3Nb2P4O18;1150;P-1;10.0;58400;;-34;268;Ba,Nb,P,O;Ba3,Nb2,P4,O18
515;0.83ZnAl2O4-0.17TiO2+10 wt% BBSZ glass;950;Composite;10.0;10000;;-23;269;Zn,Al,O,Ti,B,Bi,Si;Zn,Al2,O4,Ti,O2,B2,O3,Bi2,O3,Si,O2,Zn,O
516;Al2O3;1400/8h;Trigonal R-3c;10.0;634000;14;-40;270;Al,O;Al2,O3
517;CaW1-xTexO4 (x=0.15);850;Scheelite Tetragonal I41/a;10.0;42000;;-61;206;Ca,W,Te,O;Ca,W1,Te,O4
518;0.5Ba3(VO4)-0.5Zn1.87SiO3.87+3 wt%B2O3;;Composite;10.0;40800;;0.5;271;Ba,V,O,Zn,Si,B;Ba3,V,O4,Zn1,Si,O3,B2,O3
519;TiO2-CaAlSi2O8;960/0.5h;Composite;10.0;22500;;-10;163;Ti,O,Ca,Al,Si;Ti,O2,Ca,Al,Si2,O8
520;Y2Ba(Cu0.8Mg0.2)O5 (CIP);;;10.0;49180;;-40;123;Y,Ba,Cu,Mg,O;Y2,Ba,Cu0,Mg0,O5
521;CAS-T10 glass (CaO:Al2O3:SiO2:TiO2:B2O3);950;Composite;10.0;22500;10;-15;163;Ca,O,Al,Si,Ti,B;Ca,O,Al2,O3,Si,O2,Ti,O2,B2,O3
522;Al2O3+0.5 wt% TiO2;1550/5h;Composite;10.0;453000;9;;272;Al,O,Ti;Al2,O3,Ti,O2
523;Al2O3;1550/5h;Trigonal R-3c;10.0;335000;;-60;272;Al,O;Al2,O3
524;CaO-4ZnO-Ta2O5-TiO2;1225;Mixture;10.0;15000;8.4;-60;230;Ca,O,Zn,Ta,Ti;Ca,O,Zn,O,Ta2,O5,Ti,O2
525;Mg4Nb2O9+3 wt% LiF;950/10H;Corundum type Hexagonal P-3c1;10.0;116420;;-72;273;Mg,Nb,O,Li,F;Mg4,Nb2,O9,Li,F
526;LiMgPO4+0.12 vfTiO2;950;Orthorhombic Pmnb;10.0;26900;;-1;67;Li,Mg,P,O,Ti;Li,Mg,P,O4,Ti,O2
527;Mg4Ta2O9;1450;Corundum trigonal P-3c1;10.0;345000;;-70;274;Mg,Ta,O;Mg4,Ta2,O9
528;Al2O3+500 ppm TiO2;;Hexagonal R-3c;10.0;500000;10;;275;Al,O,Ti;Al2,O3,Ti,O2
529;Mg4NbSbO9;1450/10h;Corundum type P-3c1;10.0;280000;;-70;276;Mg,Nb,Sb,O;Mg4,Nb,Sb,O9
530;BaTeO3;800;Orthorhombic Pnma;10.0;34000;;-54;277;Ba,Te,O;Ba,Te,O3
531;Sm2Si2O7;1375;Tetragonal P41;10.0;2000;10;;97;Sm,Si,O;Sm2,Si2,O7
532;Al2O3+0.015 vf TiO2;;Composite;10.0;300000;10;0;278;Al,O,Ti;Al2,O3,Ti,O2
533;CaWO4;1150;Scheelite Tetragonal I41/a;10.0;75000;;-24;150,279;Ca,W,O;Ca,W,O4
534;NaCa2Mg2V3O12;915/4h;Cubic garnet Ia3d;10.0;50600;;-47;280;Na,Ca,Mg,V,O;Na,Ca2,Mg2,V3,O12
535;45Vol% LiMg0.9Zn0.1PO4+Ba3(VO4)2;800;Composite;10.0;64500;;-2;281;Vo,Li,Mg,Zn,P,O,Ba,V;Vo,Li,Mg0,Zn0,P,O4,Ba3,V,O42
536;LiMg0.95Co0.05PO4+16.1 wt% TiO2;875/2h;Composite;10.0;58200;;1;111;Li,Mg,Co,P,O,Ti;Li,Mg0,Co0,P,O4,Ti,O2
537;Al2O3;1550;Hexagonal R-3c;10.1;680000;;-60;201;Al,O;Al2,O3
538;Y2BaCu0.1Ni0.9O5;;Orthorhombic Immm;10.1;5830;12.3;-36;58;Y,Ba,Cu,Ni,O;Y2,Ba,Cu0,Ni0,O5
539;Mg5Nb4O15;;AnBn-1O3n perovskite Orthorhombic;10.1;32300;;-24;282;Mg,Nb,O;Mg5,Nb4,O15
540;CaW1-xTexO4 (x=0.05);850;Scheelite Teragonal I41/a;10.1;40500;;-61;206;Ca,W,Te,O;Ca,W1,Te,O4
541;CaW1-xTexO4 (x=0.2);850;Scheelite Tetragonal I41/a;10.1;44300;;-60;206;Ca,W,Te,O;Ca,W1,Te,O4
542;Ca1-xCdxMoO4 (x=1);900;Tetragonal I41/a;10.1;53200;;-57;165;Ca,Cd,Mo,O;Ca1,Cd,Mo,O4
543;LiMg0.9Zn0.1PO4+0.12 Vf TiO2;950;Orthorhombic Pmnb Olivine type;10.1;52900;;-5;82;Li,Mg,Zn,P,O,Ti;Li,Mg0,Zn0,P,O4,Ti,O2
544;La2Mo3O12;930;Monoclinic C2/c;10.1;60000;;-80;178;La,Mo,O;La2,Mo3,O12
545;0.55Li2WO4-0.45TiO2;730;Mixture;10.1;32800;;-17;283;Li,W,O,Ti;Li2,W,O4,Ti,O2
546;Ca5Co4(VO4)6;875;Cubic garnet Ia-3d;10.1;95200;10.6;-63;284;Ca,Co,V,O;Ca5,Co4,V,O46
547;CaMoO4-xY2O3-xLi2O (x=0.066);775;Composite;10.1;66000;;-57;246;Ca,Mo,O,Y,Li;Ca,Mo,O4,Y2,O3,Li2,O
548;AlTeO6-TeO2;900/2h+ anneal/750;;10.2;24300;13.3;;285;Al,Te,O;Al,Te,O6,Te,O2
549;Y3Al5O12+1.3 wt% TiO2;1550;Garnet Cubic Ia3d;10.2;80100;;-30;286;Y,Al,O,Ti;Y3,Al5,O12,Ti,O2
550;Bi6B10O24;700;Orthorhombic Pnma;10.2;10750;;-41;287;Bi,B,O;Bi6,B10,O24
551;0.9(0.79ZnAl2O4-0.21Mg2TiO4)-0.1TiO2;1450;Composite;10.2;158000;;-64;288;Zn,Al,O,Mg,Ti;Zn,Al2,O4,Mg2,Ti,O4,Ti,O2
552;Al2O3,TiO2 doped;;Trigonal R-3c;10.2;119150;;;289;Al,O,Ti;Al2,O3,Ti,O2
553;(1-x)LiYW2O8-xBaWO4+y wt% B2O3 (x=0.46, y=0.5);900;Mixed phases;10.2;24300;;-21;48;Li,Y,W,O,Ba,B;Li,Y,W2,O8,Ba,W,O4,B2,O3
554;Ce2(WO4)3;1025;Monoclinic C2/c;10.2;10500;;-25;290;Ce,W,O;Ce2,W,O43
555;Ba3ZrV4O15;800;Orthorhombic Pnma;10.2;30600;8.5;-102;291;Ba,Zr,V,O;Ba3,Zr,V4,O15
556;CaV2O6;675;;10.2;123000;10.2;-60;292;Ca,V,O;Ca,V2,O6
557;0.88ZnAl2O4-0.12TiO2;1380;Composite;10.3;79800;11.1;-22;198;Zn,Al,O,Ti;Zn,Al2,O4,Ti,O2
558;Mg3Yb4Al44O75;1680;Magnetoplumbite;10.3;41000;;-57;145;Mg,Yb,Al,O;Mg3,Yb4,Al44,O75
559;Mg3Dy4Al44O75;1680;Magnetoplumbite;10.3;28000;;-49;145;Mg,Dy,Al,O;Mg3,Dy4,Al44,O75
560;CaMo1.02O4;1300/2h;Tetragonal I41/a;10.3;71000;;;293;Ca,Mo,O;Ca,Mo1,O4
561;NdPO4;1300/2h;P121/n1 Monozite;10.3;59500;;-47;146;Nd,P,O;Nd,P,O4
562;SmPO4;1400;Monoclinic P21/n;10.3;60500;;-54;146;Sm,P,O;Sm,P,O4
563;Li3SbO4+1 wt% B2O3;930;Monoclinic P2/c;10.3;14600;13.5;-28;294;Li,Sb,O,B;Li3,Sb,O4,B2,O3
564;BaLa2(MoO4);800;Monoclinic;10.3;29800;;-76;295;Ba,La,Mo,O;Ba,La2,Mo,O4
565;(K0.5La0.5)MoO4;680;Tetragonal I41/a;10.3;59000;;-81;296;K,La,Mo,O;K0,La0,Mo,O4
566;Yb3Al2O12;1650;Cubic Garnet Ia-3d;10.3;12900;;-70;297;Yb,Al,O;Yb3,Al2,O12
567;LaPO4;1400;Monoclinic P21/n;10.4;64500;;-56;146;La,P,O;La,P,O4
568;SrEr4Si3O13;1500/4h;Hexagonal apatite P63/m;10.4;18100;;-24;253;Sr,Er,Si,O;Sr,Er4,Si3,O13
569;Sr2V2O7;1000;Anorthic P-1;10.4;19500;;-35;299;Sr,V,O;Sr2,V2,O7
570;Ba2V2O7;920/10h;Anorthic P-1;10.4;51600;;-20;299;Ba,V,O;Ba2,V2,O7
571;Y3Al5O12;1650/24h;Cubic Ia3d;10.4;440000;;-50;300;Y,Al,O;Y3,Al5,O12
572;SrCe2(MoO4)4;840;;10.4;54100;8.08;-46;301;Sr,Ce,Mo,O;Sr,Ce2,Mo,O44
573;MgO-1.2Al2O3-2.8SiO2-1.2TiO2-0.8CeO2;1150/2h;Composite;10.4;15300;;-5;302;Mg,O,Al,Si,Ti,Ce;Mg,O,Al2,O3,Si,O2,Ti,O2,Ce,O2
574;ZnGa2O4;1385;Cubic spinel Fd3m;10.4;94600;;-27;303;Zn,Ga,O;Zn,Ga2,O4
575;CaWO4;1100;Scheelite Tetragonal I41/a;10.4;76500;;-24;49;Ca,W,O;Ca,W,O4
576;CAS-TB glass (CaO:Al2O3:SiO2:TiO2:B2O3);950;Composite;10.5;14200;10;-20;163;Ca,O,Al,Si,Ti;Ca,O,Al2,O3,Si,O2,Ti,O2,B2,O3
577;0.83ZnAl2O4-0.17TiO2+10 wt%BBSZ+0.3 wt% LiF;925/10;Composite;10.5;14500;5.5;-28;269;Zn,Al,O,Ti,B,Bi,Si,Li,F;Zn,Al2,O4,Ti,O2,B2,O3,Bi2,O3,Si,O2,Zn,O,Li,F
578;MgTe2O5;700/4h;Orthorhombic Pbcn;10.5;61000;5.3;-45;304;Mg,Te,O;Mg,Te2,O5
579;LiCa3MgV3O12;900;Cubic garnet Cubic Ia3d;10.5;74700;;-61;305;Li,Ca,Mg,V,O;Li,Ca3,Mg,V3,O12
580;Mg2V2O7;950/10h;Triclinic Anorthic P-1;10.5;58200;;-27;306;Mg,V,O;Mg2,V2,O7
581;Er3Al2O12;1600;Cubic Garnet Ia-3d;10.5;11700;;-45;297;Er,Al,O;Er3,Al2,O12
582;Yb3Al2O12+1 wt% Ga2O3;1600;Cubic Garnet;10.5;50000;;-50;297;Yb,Al,O,Ga;Yb3,Al2,O12,Ga2,O3
583;Na0.5Nd0.5MoO4;760;;10.5;19600;9.15;-49;307;Na,Nd,Mo,O;Na0,Nd0,Mo,O4
584;0.96CaWO4-0.04YLiF4;750/2h;;10.5;73000;;-38;308;Ca,W,O,Y,Li,F;Ca,W,O4,Y,Li,F4
585;0.83ZnAl2O4-0.17TiO2+15 wt% BBSZ glass;950/10h;Composite;10.6;9300;5.5;-29;269;Zn,Al,O,Ti,B,Bi,Si;Zn,Al2,O4,Ti,O2,B2,O3,Bi2,O3,Si,O2,Zn,O
586;MgTiO3-CaTiO3 (MMT-20)+SiO2-B2O3-BaO;900;Composite;10.6;6000;7;;177;Mg,Ti,O,Ca,Si,B,Ba;Mg,Ti,O3,Ca,Ti,O3,Mg,Ti,O3,Ca,Ti,O3,Si,O2,B2,O3,Ba,O
587;Ca3ZrSi2O9;1400;Monoclinic P21/a;10.6;93300;;-77;189;Ca,Zr,Si,O;Ca3,Zr,Si2,O9
588;CaZrB2O6+3 wt% Bi2O3-CuO;925;;10.6;87350;;2;173;Ca,Zr,B,O,Bi,Cu;Ca,Zr,B2,O6,Bi2,O3,Cu,O
589;Ba3SrSb2O9;;Complex perovskte Triclinic P-I;10.6;4600;9;;243;Ba,Sr,Sb,O;Ba3,Sr,Sb2,O9
590;0.8SrMoO4-TiO2.+3 wt% H3BO3-CuO;875;Composite;10.6;72000;;-19;309;Sr,Mo,O,Ti,H,B,Cu;Sr,Mo,O4,Ti,O2,H3,B,O3,Cu,O
591;Y2BaCu0.7Mg.0.3O5 CIP;1250;Orthorhombic Pbnm;10.6;29300;12.3;-44;123;Y,Ba,Cu,Mg,O;Y2,Ba,Cu0,Mg,O5
592;0.8BaMoO4-0.2TiO2;1275;Composite;10.6;51800;;-56;229;Ba,Mo,O,Ti;Ba,Mo,O4,Ti,O2
593;0.55Li2MoO4-0.45TiO2;700;Mixture;10.6;30000;;-5;283;Li,Mo,O,Ti;Li2,Mo,O4,Ti,O2
594;0.75MgAl2O4-0.25TiO2;1450;Composite;10.7;105400;7.5;-12;195;Mg,Al,O,Ti;Mg,Al2,O4,Ti,O2
595;CoWO4;1200;Wolframite Monoclinic P2/c;10.7;38600;;;264;Co,W,O;Co,W,O4
596;0.87[0.79ZnAl2O4-0.21Co2TiO4]-0.13TiO2;1350;Composite;10.7;86700;;-62;310;Zn,Al,O,Co,Ti;Zn,Al2,O4,Co2,Ti,O4,Ti,O2
597;Ba3ZrV4O15;800;Orthorhombic Pnma;10.7;30600;;-106;291;Ba,Zr,V,O;Ba3,Zr,V4,O15
598;Sm2Mo4O15;690;Triclinic (PI-);10.7;63500;11.6;-50;311;Sm,Mo,O;Sm2,Mo4,O15
599;LiMg4V3O12;740/4h;Tetragonal;10.7;24000;9.65;-12;312;Li,Mg,V,O;Li,Mg4,V3,O12
600;BaZnV2O7;720;Orthorhombic;10.7;31000;11.7;-64;182;Ba,Zn,V,O;Ba,Zn,V2,O7
601;0.9ZnAl2O4-0.08CaTiO3;;Composite;10.8;32300;;0;313;Zn,Al,O,Ca,Ti;Zn,Al2,O4,Ca,Ti,O3
602;CaMoO4;1100;Scheelite Tetragonal I41/a;10.8;89700;;-23;49,228;Ca,Mo,O;Ca,Mo,O4
603;Nano Al2O3+0.5 wt% TiO2;1400;Trigonal R-3c;10.8;680000;14;;314;Al,O,Ti;Al2,O3,Ti,O2
604;CaCu2Nb2O8+3 wt% V2O5;935;;10.8;9300;;-16;315;Ca,Cu,Nb,O,V;Ca,Cu2,Nb2,O8,V2,O5
605;Er3Al2O12+1 wt% Ga2O3;1550;Cubic Garnet;10.8;12600;;-37;297;Er,Al,O,Ga;Er3,Al2,O12,Ga2,O3
606;CaGe2O5;1180;Monoclinic Pbam;10.9;39000;10;;223;Ca,Ge,O;Ca,Ge2,O5
607;Y3Al2O12+1 wt% Ga2O3;1600;Cubic Garnet;10.9;25000;;-33;297;Y,Al,O,Ga;Y3,Al2,O12,Ga2,O3
608;0.7Ca2P2O7-0.3TiO2;1200/2h;Composite;10.9;44000;;-11;316;Ca,P,O,Ti;Ca2,P2,O7,Ti,O2
609;0.83ZnAl2O4-0.17TiO2+10 wt% BBSZ glass;950/10h;Composite;10.9;12000;5.5;-23;269;Zn,Al,O,Ti,B,Bi,Si;Zn,Al2,O4,Ti,O2,B2,O3,Bi2,O3,Si,O2,Zn,O
610;Ba2V2O7+6 mol% Li2CO3;750;Anorthic P-1;10.9;74500;;-20;317;Ba,V,O,Li,C;Ba2,V2,O7,Li2,C,O3
611;CaWO4;;Scheelite tetragonal I41/a;10.9;105600;;;228;Ca,W,O;Ca,W,O4
612;Sr2ZnTeO6+1 wt%ZnO-B2O3-P2O5-TeO2 glass;950;Not available;10.9;4250;;-57;318;Sr,Zn,Te,O,B,P;Sr2,Zn,Te,O6,Zn,O,B2,O3,P2,O5,Te,O2
613;Mg2YVO6;1290/4h;Tetragonal I41/amd;10.9;68300;;-54;298;Mg,Y,V,O;Mg2,Y,V,O6
614;Ca2ZnSi2O7;1300;Tetragonal P-421m;11.0;13500;;-64;133;Ca,Zn,Si,O;Ca2,Zn,Si2,O7
615;MgO-Al2O3-SiO2-TiO2-CeO2;1100/2h;Composite;11.0;12100;;26;320;Mg,O,Al,Si,Ti,Ce;Mg,O,Al2,O3,Si,O2,Ti,O2,Ce,O2
616;0.76Mg2SiO4-0.24TiO2;;Composite;11.0;85000;;0;107,321;Mg,Si,O,Ti;Mg2,Si,O4,Ti,O2
617;Mg3(VO4)2-0.2Ba3(VO4)2;950/5h;Composite;11.0;114000;;-58;322;Mg,V,O,Ba;Mg3,V,O42,Ba3,V,O42
618;Sm2BaCuO5:Co;;Orthorhombic Pnma;11.0;89000;;-7;323;Sm,Ba,Cu,O,Co;Sm2,Ba,Cu,O5,Co
619;NdBO3;;Aragonite Orthorhombic;11.0;17000;;;135;Nd,B,O;Nd,B,O3
620;Ba2MgTeO6+0.2 wt% B2O3;1200;Orthorhombic Pnam;11.0;25000;5.5;-16;324;Ba,Mg,Te,O,B;Ba2,Mg,Te,O6,B2,O3
621;Sr2CaSi2O7;1300;Akermite Tetragonal P4-21m;11.0;13500;;-64;133;Sr,Ca,Si,O;Sr2,Ca,Si2,O7
622;Mg2SiO4+24 wt% TiO2;1200;Composite;11.0;82000;;0;87;Mg,Si,O,Ti;Mg2,Si,O4,Ti,O2
623;Al2O3;1550;Trgonal R-3c;11.0;680000;;-65;235;Al,O;Al2,O3
624;TiO2-B2O3-: Ca-Al-Si-) glass;;Glass;11.0;1400;10;;163;Ti,O,B,Ca,Al,Si;Ti,O2,B2,O3,Ca,Al,Si
625;Mg5Ta4O15 (MgO calcined);1560;Psuedo-brookite Orthorhombic Cmcm;11.0;18100;9.06;-54;325;Mg,Ta,O;Mg5,Ta4,O15,Mg,O
626;Mg5Nb4O15 (MgO calcined);1450;Psuedo-brookite Orthorhombic Cmcm;11.0;37400;8.3;-53;325;Mg,Nb,O;Mg5,Nb4,O15,Mg,O
627;Mg4Nb2O9;1300;Trigonal P-3c1;11.0;210000;;-70;274;Mg,Nb,O;Mg4,Nb2,O9
628;0.50Li2WO4-0.5TiO2;730;Mixture;11.0;32000;;-3;283;Li,W,O,Ti;Li2,W,O4,Ti,O2
629;TiP2O7;1250;Pyrophosphate;11.0;77000;;-14;326;Ti,P,O;Ti,P2,O7
630;Na0.5La0.5MoO4;740/2h;;11.0;25100;8.83;-59;327;Na,La,Mo,O;Na0,La0,Mo,O4
631;0.81Mg2Si0.9V0.1O4-0.19Ca0.8Sr0.2TiO3+4 wt% LiF;900/4h;Multiphase;11.0;49000;9.5;-7;328;Mg,Si,V,O,Ca,Sr,Ti,Li,F;Mg2,Si0,V0,O4,Ca0,Sr0,Ti,O3,Li,F
632;(Mg4-xMnx)Nb2O9;;Corundum Trigonal P-3c1;11.1;21000;;;329;Mg,Mn,Nb,O;Mg4,Mn,Nb2,O9
633;PbO:B2O3 (40:60) glass;469Td;Glass;11.1;1320;12.22;-43;92;Pb,O,B;Pb,O,B2,O3
634;CePO4;1400/2h;Monoclinic P21/n;11.1;68500;;-46;146;Ce,P,O;Ce,P,O4
635;Nd4Mo4O15;700;Triclinic (PI-);11.1;61500;12;-44;311;Nd,Mo,O;Nd4,Mo4,O15
636;0.35Ba3(VO4)2-0.65BaWO4;925;Composite;11.1;79100;;-2;330;Ba,V,O,W;Ba3,V,O42,Ba,W,O4
637;0.8(0.79ZnAl2O4-0.21Mg2TiO4)-0.2TiO2;1450;Composite;11.1;155100;;-62;288;Zn,Al,O,Mg,Ti;Zn,Al2,O4,Mg2,Ti,O4,Ti,O2
638;Li2Zn2Mo3O12;630;Lyonsite Orthorhombic Pnma;11.1;70000;14.6;-90;207;Li,Zn,Mo,O;Li2,Zn2,Mo3,O12
639;0.8[0.79ZnAl2O4-0.21Co2TiO4]-0.2TiO2;1350;Composite;11.1;98700;;-63;310;Zn,Al,O,Co,Ti;Zn,Al2,O4,Co2,Ti,O4,Ti,O2
640;Tb2Al2O12+1 wt% Ga2O3;1500;Cubic Garnet;11.1;30000;;-32;297;Tb,Al,O,Ga;Tb2,Al2,O12,Ga2,O3
641;Y3Al2O12+1 wt% Nb2O5;1625;Cubic Garnet;11.2;120000;;-48;297;Y,Al,O,Nb;Y3,Al2,O12,Nb2,O5
642;NiCu2Nb2O8+3 wt% V2O5;935;;11.2;5760;;-11;315;Ni,Cu,Nb,O,V;Ni,Cu2,Nb2,O8,V2,O5
643;Cu3Nb2O8;910;Anorthic;11.2;25560;;-4;315;Cu,Nb,O;Cu3,Nb2,O8
644;SrTm4Si3O13;1650/4h;Monoclinic apatiteP21/m;11.2;14400;;-20;253;Sr,Tm,Si,O;Sr,Tm4,Si3,O13
645;SrEr4Si3O13+0.5 wt% ZBS glass;;Hexagonal apatite P63/m;11.2;21000;;-20;253;Sr,Er,Si,O,Zn,B;Sr,Er4,Si3,O13,Zn,O,B2,O3,Si,O2
646;Ba3(PO4)2-0.2BaWO4;1100;Composite;11.2;71985;;1.5;236;Ba,P,O,W;Ba3,P,O42,Ba,W,O4
647;Na0.5Ce0.5MoO4;780;;11.2;19400;8.98;-44;331;Na,Ce,Mo,O;Na0,Ce0,Mo,O4
648;Mg5Nb4O15Sol-gel;1300;Psuedo brookite Orthorhombic;11.3;43300;;-58;332;Mg,Nb,O,So;Mg5,Nb4,O15,So
649;0.7BaMoO4-0.3TiO2;1285;Composite;11.3;52600;;-34;229;Ba,Mo,O,Ti;Ba,Mo,O4,Ti,O2
650;MgCu2Nb2O8+3 wt% V2O5;935;;11.3;2900;;-27;315;Mg,Cu,Nb,O,V;Mg,Cu2,Nb2,O8,V2,O5
651;0.4Ba3(VO4)2-0.6BaWO4;925;Composite;11.3;75100;;3;330;Ba,V,O,W;Ba3,V,O42,Ba,W,O4
652;0.83ZnAl2O4-0.17TiO2+3 wt% BBSZ;1300/4;Composite;11.3;35000;;-14;269;Zn,Al,O,Ti,B,Bi,Si;Zn,Al2,O4,Ti,O2,B2,O3,Bi2,O3,Si,O2,Zn,O
653;Li2Zn2W3O12;700;Li2WO4+ZnWO4;11.3;24500;;-100;193;Li,Zn,W,O;Li2,Zn2,W3,O12
654;ZnCu2Nb2O8+3 wt% V2O5;935;Not available;11.4;10200;;-23;315;Zn,Cu,Nb,O,V;Zn,Cu2,Nb2,O8,V2,O5
655;LiMgPO4+0.15 vf TiO2;950;Orthorhombic Pmnb;11.4;21100;;4;67;Li,Mg,P,O,Ti;Li,Mg,P,O4,Ti,O2
656;CaCe2(MoO4)4;840;Not available;11.4;52100;6.9;-44;301;Ca,Ce,Mo,O;Ca,Ce2,Mo,O44
657;(1-x)Ba2V2O7-xBa3(VO4)2 (x=0.42);875/4h;Composite;11.4;71700;;-1;333;Ba,V,O;Ba2,V2,O7,Ba3,V,O42
658;Li2SnO3;1325;Rock salt C2/c(15);11.4;13100;;14;334;Li,Sn,O;Li2,Sn,O3
659;Zn2SnO4+3 wt% ZnO-B2O3-SiO2;1075/4h;Cubic spinel Fd-3m;11.4;33000;;-107;335;Zn,Sn,O,B,Si;Zn2,Sn,O4,Zn,O,B2,O3,Si,O2
660;BaPr2(MoO4)4;;;11.5;24800;;;337;Ba,Pr,Mo,O;Ba,Pr2,Mo,O44
661;0.8SrMoO4-0.2TiO2;1300;Composite;11.5;19200;;8;309;Sr,Mo,O,Ti;Sr,Mo,O4,Ti,O2
662;Y2BaCu0.4Ni0.6O5;1360/3h;Orthorhombic Pnma;11.5;45200;13.11;-20;259;Y,Ba,Cu,Ni,O;Y2,Ba,Cu0,Ni0,O5
663;BaTi(BO3)2;1000/2h;Trigonal R-3;11.5;2300;;;338;Ba,Ti,B,O;Ba,Ti,B,O32
664;Mg4Ta2O9;1450;Corundum Trigonal P-3c1;11.5;347000;;-70;339;Mg,Ta,O;Mg4,Ta2,O9
665;Yb3Ga5O12;1400;Garnet Cubic Ia3d;11.5;60300;;-12;340;Yb,Ga,O;Yb3,Ga5,O12
666;Mg4Nb0.5Ta.1.5O9;1100;Corundum type Trigonal P-3c1;11.5;25520;;;339;Mg,Nb,Ta,O;Mg4,Nb0,Ta,O9
667;0.8NaCa2Mg2V3O12-0.2CaTiO3;930/4h;Cubic garnet;11.5;37500;;2;280;Na,Ca,Mg,V,O,Ti;Na,Ca2,Mg2,V3,O12,Ca,Ti,O3
668;LiCa3ZnV3O12;900;Cubic Garnet;11.5;81100;-72;-;341;Li,Ca,Zn,V,O;Li,Ca3,Zn,V3,O12
669;Li3FeMo3O12;580;Orthorhombiv Pnma;11.5;12000;;-20;342;Li,Fe,Mo,O;Li3,Fe,Mo3,O12
670;(Na0.5Bi0.5)0.1Ca0.9MoO4;850;Tetragonal Scheelite;11.5;35100;;-52;343;Na,Bi,Ca,Mo,O;Na0,Bi0,Ca0,Mo,O4
671;BaY2(MO4)4;925/2h;Monoclinic;11.5;47200;10.3;-35;344;Ba,Y,M,O;Ba,Y2,M,O44
672;LiKSm2(MoO4)4;620;Monoclinic Sheelite;11.5;39000;;-16;345;Li,K,Sm,Mo,O;Li,K,Sm2,Mo,O44
673;Mg4(Nb2-xVx)O9 (x=0.0625);1025;Corundum type Trigonal P-3c1;11.6;160250;;-75;346;Mg,Nb,V,O;Mg4,Nb2,V,O9
674;0.83ZnAl2O4-0.17TiO2+1 wt% BBSZ glass;1300/4h;Composite;11.6;49000;;-10;269;Zn,Al,O,Ti,B,Bi,Si;Zn,Al2,O4,Ti,O2,B2,O3,Bi2,O3,Si,O2,Zn,O
675;ZnAlO4-0.21TiO2;1500/3h;Composite;11.6;74000;6.5;0;347;Zn,Al,O,Ti;Zn,Al,O4,Ti,O2
676;CaCu2Nb2O8;1110;;11.6;2300;;-17;315;Ca,Cu,Nb,O;Ca,Cu2,Nb2,O8
677;CePO4;1400/2h;Monoclinic P21/n;11.6;68300;;-46;146;Ce,P,O;Ce,P,O4
678;SrEr4Si3O13+0.5 wt% LBS glass;1475/4h;Hexagonal apatite P63/m;11.6;21000;;-20;253;Sr,Er,Si,O,Li,B;Sr,Er4,Si3,O13,Li2,O,B2,O3,Si,O2
679;0.88Al2O3-0.12TiO2+8 wt% MCAS glass;1350;Composite;11.6;11500;;-3;348;Al,O,Ti,Mg,Ca,Si;Al2,O3,Ti,O2,Mg,O,Ca,O,Si,O2,Al2,O3
680;Ca2+xLa8-x(SiO4)6-x(PO4)O2 (x=6);1425/4h;Hexagonal P63/m apatite;11.6;12700;;-35;349;Ca,La,Si,O,P;Ca2,La8,Si,O46,P,O4,O2
681;0.79ZnAl2O4-0.21TiO2;1500/3h;Composite;11.6;74000;6.5;0;350;Zn,Al,O,Ti;Zn,Al2,O4,Ti,O2
682;0.95[0.79ZnAl2O4-0.21Co2TiO4]-0.05SrTiO3;1425;Composite;11.6;49950;;-2;310;Zn,Al,O,Co,Ti,Sr;Zn,Al2,O4,Co2,Ti,O4,Sr,Ti,O3
683;0.95(0.79ZnAl2O4-0.21Mg2TiO4)-0.05SrTiO3;1450;Composite;11.6;55000;;9;288;Zn,Al,O,Mg,Ti,Sr;Zn,Al2,O4,Mg2,Ti,O4,Sr,Ti,O3
684;0.6LiYW2O8-0.4BaWO4;900;Mixed phases;11.7;19750;;14;48;Li,Y,W,O,Ba;Li,Y,W2,O8,Ba,W,O4
685;Ca5Zn4(VO4)6;725;Cubic garnet Ia3d;11.7;49400;9.7;-83;237;Ca,Zn,V,O;Ca5,Zn4,V,O46
686;Yb2Ba(Cu0.75Zn0.25)O5;;Orthorhombic Pnma;11.7;11200;;-43;149;Yb,Ba,Cu,Zn,O;Yb2,Ba,Cu0,Zn0,O5
687;BaDy(MoO4)4;;Monoclinic;11.7;11500;;;337;Ba,Dy,Mo,O;Ba,Dy,Mo,O44
688;CaMoO4 (hot pressed);1100;Tetragonal scheelite I41/a;11.7;55000;;-60;293;Ca,Mo,O;Ca,Mo,O4
689;Ca0.8(Nd0.5Li0.5)0.2WO4;825/2h;Tetragonal scheelite I41/a;11.7;36700;;5;351;Ca,Nd,Li,W,O;Ca0,Nd0,Li0,W,O4
690;0.83ZnAl2O4-0.17TiO2+0.2 wt% BBSZ;1400/4;Mixture;11.7;120000;;-7;269;Zn,Al,O,Ti,B,Bi,Si;Zn,Al2,O4,Ti,O2,B2,O3,Bi2,O3,Si,O2,Zn,O
691;0.83ZnAl2O4-0.17TiO2+0.1 wt% BBSZ;1425/4;Mixture;11.7;96000;;-4;269;Zn,Al,O,Ti,B,Bi,Si;Zn,Al2,O4,Ti,O2,B2,O3,Bi2,O3,Si,O2,Zn,O
692;BaNd2(MoO4);960;Monoclinic;11.7;45000;9.9;-41;352;Ba,Nd,Mo,O;Ba,Nd2,Mo,O4
693;LiMg0.9Zn0.1PO4+0.15 Vf TiO2;975;Orthorhombic Pmnb Olivine type;11.7;49800;;17;82;Li,Mg,Zn,P,O,Ti;Li,Mg0,Zn0,P,O4,Ti,O2
694;MgO-1.2Al2O3-2.8SiO2-0.6CeO2;1200;Composite;11.7;17300;;48;320;Mg,O,Al,Si,Ce;Mg,O,Al2,O3,Si,O2,Ce,O2
695;(Mg4-xCox)Nb2O9 (x=0.5);1200/10h;Corundum type Trigonal P-3c1;11.7;50700;;-68;353;Mg,Co,Nb,O;Mg4,Co,Nb2,O9
696;Sr2NaMg2V3O12;900/4h;Cubic garnet Ia-3d;11.7;37900;;-3;354;Sr,Na,Mg,V,O;Sr2,Na,Mg2,V3,O12
697;BaSm2(MoO4);960;Monoclinic;11.8;20000;9.7;-34;352;Ba,Sm,Mo,O;Ba,Sm2,Mo,O4
698;0.9Al2O3-0.1TiO2+0.3 wt% Nb2O5;1550;Composite;11.8;8000;;2;355;Al,O,Ti,Nb;Al2,O3,Ti,O2,Nb2,O5
699;0.94(0.79ZnAl2O4-0.21Mg2TiO4)-0.06CaTiO3;1400;Composite;11.8;88080;;-8;288;Zn,Al,O,Mg,Ti,Ca;Zn,Al2,O4,Mg2,Ti,O4,Ca,Ti,O3
700;La(Mg1/2Ti1/2)O3+B2O3-La2O3-MgO;800;Composite;11.8;14700;;7.4;356;La,Mg,Ti,O,B;La,Mg1,Ti1,O3,B2,O3,La2,O3,Mg,O
701;ZnO-B2O3-P2O5-TeO2 glass annealed;;;11.8;3500;;-90;318;Zn,O,B,P,Te;Zn,O,B2,O3,P2,O5,Te,O2
702;0.85CaWO4-0.15LaNbO4+3 wt%H3BO3-1 wt% Li2CO3;900;Scheelite+second phases;11.8;45200;;-23;357;Ca,W,O,La,Nb,H,B,Li,C;Ca,W,O4,La,Nb,O4,H3,B,O3,Li2,C,O3
703;La(Mg0.5Ti0.5)O3+0.6B2O3-0.12La2O3-0.28MgO;850/2h;Composite;11.8;14700;;7;356;La,Mg,Ti,O,B;La,Mg0,Ti0,O3,B2,O3,La2,O3,Mg,O
704;Y2BaCuO5;1250;Orthorhombic Pnma;11.8;3200;10.7;-38;244;Y,Ba,Cu,O;Y2,Ba,Cu,O5
705;Mg4NbTaO9;1100;Corundum type P-3c1;11.8;281670;;-66;358;Mg,Nb,Ta,O;Mg4,Nb,Ta,O9
706;LaBO3;1300;Orthorhombic Pmcn;11.8;76900;15;-52;359;La,B,O;La,B,O3
707;Mg4Nb1.5Ta.5O9;1100;Corundum type Trigonal P-3c1;11.9;234520;;-67;358;Mg,Nb,Ta,O;Mg4,Nb1,Ta,O9
708;Li2MnO3+2 wt% BCB;1200/4h;Monoclinic C2/c;11.9;80600;;0;360;Li,Mn,O,B,C;Li2,Mn,O3,B,C,B
709;BaO-SrO-SiO2-ZrO2;<1000;Composite;12.0;1000;5;;361;Ba,O,Sr,Si,Zr;Ba,O,Sr,O,Si,O2,Zr,O2
710;CoCu2Nb2O8+3 wt% V2O5;885;;12.0;7530;;-18;315;Co,Cu,Nb,O,V;Co,Cu2,Nb2,O8,V2,O5
711;CaO-4Co3O4-Nb2O5-TiO2;1100;Mixture;12.0;28000;6.9;-42;230;Ca,O,Co,Nb,Ti;Ca,O,Co3,O4,Nb2,O5,Ti,O2
712;Mg4(TaNb1-xVx)O9 (x=0.025);1200;Corundum type Trigonal P-3c1;12.0;200000;;-73;362;Mg,Ta,Nb,V,O;Mg4,Ta,Nb1,V,O9
713;Mg4Ta2O9;1250;Corundum type P-3c1;12.0;347000;;-65;235;Mg,Ta,O;Mg4,Ta2,O9
714;AlNbO4;1250;Monoclinic fergusonite C2/m;12.0;34000;;-56;363;Al,Nb,O;Al,Nb,O4
715;0.85CaWO4-0.SmNbO4+1 wt%Li2WO4;800;Composite;12.0;13300;;-28;364;Ca,W,O,Sm,Nb,Li;Ca,W,O4,Sm,Nb,O4,Li2,W,O4
716;Ba3(VO4)2+60 wt% CaWO4;900;Composite;12.0;37000;;-1;365;Ba,V,O,Ca,W;Ba3,V,O42,Ca,W,O4
717;Ba3V4O13;700/4h;Monoclinic C2/c;12.0;22500;;-67;366;Ba,V,O;Ba3,V4,O13
718;Ca4Tb6(SiO4)4(PO4)2O2;;Hexagonal Apatite P63/m;12.0;19000;;-10;367;Ca,Tb,Si,O,P;Ca4,Tb6,Si,O44,P,O42,O2
719;Mg3-xCaxV2O8 (x=9/4);950;;12.0;5700;;15;368;Mg,Ca,V,O;Mg3,Ca,V2,O8
720;Ca2V2O7;920;Anorthic Triclinic P-1;12.1;15400;;-32;299;Ca,V,O;Ca2,V2,O7
721;0.8CaMoO4-0.2TiO2+3 wt%H3BO3-CuO;875;Composite;12.1;53300;;-16;309;Ca,Mo,O,Ti,H,B,Cu;Ca,Mo,O4,Ti,O2,H3,B,O3,Cu,O
722;0662BaMoO4-0.338TiO2;1285;Composite;12.1;41600;;-25;229;Ba,Mo,O,Ti;Ba,Mo,O4,Ti,O2
723;0.76SrMoO4-0.24TiO2+3 wt%H3BO3-CuO;900;Composite;12.1;40700;;10;309;Sr,Mo,O,Ti,H,B,Cu;Sr,Mo,O4,Ti,O2,H3,B,O3,Cu,O
724;PbO:B2O3:SiO2 (40:20:40) glass;;Glass;12.1;1420;12.2;-31;92;Pb,O,B,Si;Pb,O,B2,O3,Si,O2
725;MgWO4;1200;Wolframite Monoclinic P-2/c;12.1;41800;;-45;48,49;Mg,W,O;Mg,W,O4
726;Li0.8Mg4.1V3O12;760;Tetragonal;12.1;21800;;2;248;Li,Mg,V,O;Li0,Mg4,V3,O12
727;5BaO-2V2O5;900/1h;Composite;12.1;26800;;7;255;Ba,O,V;Ba,O,V2,O5
728;Ca(Mg0.92Al0.08)(Si0.96Al0.04)2O6+22wt% TiO2;1225;Mixture;12.1;6000;;2;258;Ca,Mg,Al,Si,O,Ti;Ca,Mg0,Al0,Si0,Al0,O6,Ti,O2
729;Y2BaCu0.75Zn0.25O5;1250;Orthorhombic Pnma;12.2;25660;11.5;-40;244;Y,Ba,Cu,Zn,O;Y2,Ba,Cu0,Zn0,O5
730;Dy3Ga5O12;1450;Cubic Garnet Ia3d;12.2;42100;14.6;-22;340,369;Dy,Ga,O;Dy3,Ga5,O12
731;0.76SrMoO4-0.24TiO2;1300;Composite;12.2;21700;;40;309;Sr,Mo,O,Ti;Sr,Mo,O4,Ti,O2
732;0.92MgAl2O4-0.08(Ca0.8Sr0.2)TiO3;1440/20 min;Composite;12.2;56200;;-3;370;Mg,Al,O,Ca,Sr,Ti;Mg,Al2,O4,Ca0,Sr0,Ti,O3
733;0.88Al2O3-0.12TiO2+2 wt% MCAS glass;1350;Composite;12.3;20485;;2.5;348;Al,O,Ti,Mg,Ca,Si;Al2,O3,Ti,O2,Mg,O,Ca,O,Si,O2,Al2,O3
734;BaCe2(MoO4)4;840;Monoclinic;12.3;24700;7.5;-37;301,371;Ba,Ce,Mo,O;Ba,Ce2,Mo,O44
735;Mg4Nb2O9 sol-gel;1250;Corundum type P-3c1;12.3;165000;;-48;372;Mg,Nb,O;Mg4,Nb2,O9
736;Ca2+xLa8-x(SiO4)6-x(PO4)O2 (x=4);1675/4h;Hexagonal P63/m apatite;12.3;15900;;-28;349;Ca,La,Si,O,P;Ca2,La8,Si,O46,P,O4,O2
737;Mg3CoNb2O9;1150;Corundum type P-3c1;12.3;34560;;-64;358;Mg,Co,Nb,O;Mg3,Co,Nb2,O9
738;Yb2BaZnO5;;Orthorhombic Pnma;12.3;27000;;-60;149;Yb,Ba,Zn,O;Yb2,Ba,Zn,O5
739;0.72Ba(Mg1/2W1/2)O3--0.28BaTiO3;1500/6h;Perovskite;12.3;11000;;-5;373;Ba,Mg,W,O,Ti;Ba,Mg1,W1,O3,Ba,Ti,O3
740;Sm3Ga5O12+TiO2;1450;Garnet cubic Ia3d;12.3;234700;14.1;-16;369;Sm,Ga,O,Ti;Sm3,Ga5,O12,Ti,O2
741;Sm3Ga5O12;1450;Garnet cubic Ia3d;12.3;192200;14;-19;369;Sm,Ga,O;Sm3,Ga5,O12
742;(Mg4-xCox)Nb2O9 (x=1);1200/10h;Corundum typeTrigonal P-3c1;12.3;34500;;-64;358;Mg,Co,Nb,O;Mg4,Co,Nb2,O9
743;Ba3V2O8;1300/1h;Hexagonal;12.3;52200;;42;255;Ba,V,O;Ba3,V2,O8
744;0.50Li2MoO4-0.5TiO2;720;Mixture;12.3;27000;;23;283;Li,Mo,O,Ti;Li2,Mo,O4,Ti,O2
745;CeVO4;950;Tetragonal zircon;12.3;41500;;-35;374;Ce,V,O;Ce,V,O4
746;Na2YMg2V3O12;850;Cubic garnet Ia-3d;12.3;23200;10.2;-4;375;Na,Y,Mg,V,O;Na2,Y,Mg2,V3,O12
747;Nd3Ga5O12;1400;Garnet Cubic Ia-3d;12.4;137800;13.8;-33;369;Nd,Ga,O;Nd3,Ga5,O12
748;0.9Al2O3-0.1TiO2Annealed at 1000 C;1350;Composite;12.4;117000;;1.5;376;Al,O,Ti;Al2,O3,Ti,O2
749;Al2O3-TiO2:MnO;1300;Composite;12.4;274000;76;0;377;Al,O,Ti,Mn;Al2,O3,Ti,O2,Mn,O
750;0.9Al2O3-0.1TiO2;1300/2h;Composite;12.4;148000;;2;378;Al,O,Ti;Al2,O3,Ti,O2
751;(1-x)LiYW2O8-xBaWO4+y wt% B2O3(x=0.2, y=0);900;Mixed phases;12.4;12100;;33;48;Li,Y,W,O,Ba,B;Li,Y,W2,O8,Ba,W,O4,B2,O3
752;Ce2(WO4)3;1000;Monoclinic C2/c;12.4;10500;4.8;-39;290;Ce,W,O;Ce2,W,O43
753;0.9LiCa3MgV3O12+0.1CaTiO3;925/4h;Cubic garnet Ia3d;12.4;57600;;3;305;Li,Ca,Mg,V,O,Ti;Li,Ca3,Mg,V3,O12,Ca,Ti,O3
754;Mg4Nb2O9;1200/10h;Corundum typeTrigonal P-3c1;12.4;192200;;-71;358;Mg,Nb,O;Mg4,Nb2,O9
755;Mg4NbSbO9;1500;Corundum type Trigonal P-3c1;12.5;275000;;-45;379;Mg,Nb,Sb,O;Mg4,Nb,Sb,O9
756;0.895Al2O3-0.105TiO2;1350;Composite;12.5;340000;80;2;380;Al,O,Ti;Al2,O3,Ti,O2
757;Eu3Ga5O12;1400;Garnet cubic Ia3d;12.5;169100;14.6;-17;369;Eu,Ga,O;Eu3,Ga5,O12
758;LaBO3;;Orthorhombic Pncn;12.5;53000;;;135;La,B,O;La,B,O3
759;Ba3ZnNb2-xSbxO9 (x=1.875);;Perovskite Pm3m cubic;12.5;2290;7.6;;381;Ba,Zn,Nb,Sb,O;Ba3,Zn,Nb2,Sb,O9
760;Ba3(VO4)2+0.5 wt% B2O3;950;Trigonal R-32m;12.5;41065;;39;108;Ba,V,O,B;Ba3,V,O42,B2,O3
761;NaMg4V3O12;690;Tetragonal I-42d;12.5;35900;10.5;-58;382;Na,Mg,V,O;Na,Mg4,V3,O12
762;Mg4Nb2O9+3 wt% LiF;950/10h;Corundum type Trigonal P-3c1;12.6;116410;;-72;273;Mg,Nb,O,Li,F;Mg4,Nb2,O9,Li,F
763;0.83ZnAl2O4-0.17TiO2;1410;Composite;12.6;100200;10;0;198,383;Zn,Al,O,Ti;Zn,Al2,O4,Ti,O2
764;Yb2Ba(Cu0.25Ni0.75)O5;;Orthorhombic Immm;12.6;50040;;-41;149;Yb,Ba,Cu,Ni,O;Yb2,Ba,Cu0,Ni0,O5
765;YSmBaCuO5;;Orthorhombic;12.6;25130;11;-30;384;Y,Sm,Ba,Cu,O;Y,Sm,Ba,Cu,O5
766;Mg3(VO4)2-0.5Ba3(VO4)2+0.0625 wt%Li2CO3;950/5h;Composite;12.6;74400;;-6;322;Mg,V,O,Ba,Li,C;Mg3,V,O42,Ba3,V,O42,Li2,C,O3
767;SrGd4Si3O13;1525/4h;Hexagonal apatite P63/m;12.6;8800;;-20;253;Sr,Gd,Si,O;Sr,Gd4,Si3,O13
768;1-x(0.79ZnAlO4-0.21Co2TiO4)-xCaTiO3 (x=0.08);1400;Composite;12.6;67500;;-1;310;Zn,Al,O,Co,Ti,Ca;Zn,Al,O4,Co2,Ti,O4,Ca,Ti,O3
769;SrY4Si3O13;1575/4h;Hexagonal apatite P63/m;12.6;20500;;-18;253;Sr,Y,Si,O;Sr,Y4,Si3,O13
770;0.7LiZnVO4-0.3TiO2;680;Composite;12.6;38000;;5;140;Li,Zn,V,O,Ti;Li,Zn,V,O4,Ti,O2
771;Li2Mg3ZrO6;1380;Cubic rocksalt Fm-3m;12.6;86000;9.3;-36;222;Li,Mg,Zr,O;Li2,Mg3,Zr,O6
772;Mg4Nb2O9/MgO;1400;Composite;12.6;196700;;-47;385;Mg,Nb,O;Mg4,Nb2,O9,Mg,O
773;(La0.5Na0.5)1-x-(Na0.5Nd0.5)xWO4 (x=0.3);800/2h;Composite;12.7;23500;;-1;386;La,Na,Nd,W,O;La0,Na0,Na0,Nd0,W,O4
774;0.9Al2O3-0.1TiO2;1300;Composite;12.7;176000;;-14;387;Al,O,Ti;Al2,O3,Ti,O2
775;YTmBaCuO5;;Orthorhombic;12.7;17900;10.6;-27;384;Y,Tm,Ba,Cu,O;Y,Tm,Ba,Cu,O5
776;PbO:B2O3:SiO2 (40:40:20) glass;;Glass;12.7;1700;12;-69;92;Pb,O,B,Si;Pb,O,B2,O3,Si,O2
777;[(Li0.5Bi0.5)0.1Ca0.9]MoO4;850;Scheelite Tetragonal I41/a;12.7;41300;10;-17;388;Li,Bi,Ca,Mo,O;Li0,Bi0,Ca0,Mo,O4
778;(Mg0.95Zn0.05)4Ta2O5;;;12.7;385000;;-62;389;Mg,Zn,Ta,O;Mg0,Zn0,Ta2,O5
779;Tm2BaCuO5;1250;Orthorhombic Pmna;12.8;14400;9.77;-15;384;Tm,Ba,Cu,O;Tm2,Ba,Cu,O5
780;NiCu2Nb2O8;985;;12.8;4240;;481;315;Ni,Cu,Nb,O;Ni,Cu2,Nb2,O8
781;SrTm4Si3O13+0.5 wt% LBS glass;1575/4h;Apatite monoclinic P21/m;12.8;16500;;-26;253;Sr,Tm,Si,O,Li,B;Sr,Tm4,Si3,O13,Li2,O,B2,O3,Si,O2
782;0.8CaMoO4-0.2TiO2;1325;Composite;12.8;29310;;10;309;Ca,Mo,O,Ti;Ca,Mo,O4,Ti,O2
783;Li2SnO3;1230;Monoclinic C2/c;12.8;20800;;27;390;Li,Sn,O;Li2,Sn,O3
784;(Mg4-xCox)Nb2O9 (x=1.5);1200/10h;Corundum typeTrigonal P-3c1;12.8;20500;;-63;358;Mg,Co,Nb,O;Mg4,Co,Nb2,O9
785;LiEr9(SiO4)6O2;1250/4h;Apatite, Hexagonal P63//m;12.8;1300;;17;391;Li,Er,Si,O;Li,Er9,Si,O46,O2
786;SrYb4Si3O13+0.5 wt% LBS glass;1425/4h;Hexagonal apatite P63/m;12.9;12000;;-27;253;Sr,Yb,Si,O,Li,B;Sr,Yb4,Si3,O13,Li2,O,B2,O3,Si,O2
787;BaTa2P2O11;1200;Rhombohedral R-3c;12.9;28900;;-29;392;Ba,Ta,P,O;Ba,Ta2,P2,O11
788;Y2Ba0.7Sr0.3CuO5;;Orthorhombic Pnma;12.9;2960;10.7;2;393;Y,Ba,Sr,Cu,O;Y2,Ba0,Sr0,Cu,O5
789;0.89Al2O3-0.11TiO2-0.5 wt% ZnO;1350;Composite;12.9;187000;;-2;394;Al,O,Ti,Zn;Al2,O3,Ti,O2,Zn,O
790;Mg4Nb2O9;1300/10h;Trigonal P-3c1;12.9;217390;-;-70;346,358;Mg,Nb,O;Mg4,Nb2,O9
791;Na2Mo2O7;575;Orthorhombic Cmca;12.9;62400;;-72;11;Na,Mo,O;Na2,Mo2,O7
792;Mg3La4Al44O75;1680;Magnetoplumbite;13.0;7700;;3;145;Mg,La,Al,O;Mg3,La4,Al44,O75
793;2CaO-3ZnO-Ta2O5-TiO2;1300;Composite;13.0;20000;6.6;-24;230;Ca,O,Zn,Ta,Ti;Ca,O,Zn,O,Ta2,O5,Ti,O2
794;Ba3ZnNb2-xSbxO9 (x=2);;Perovskite;13.0;1550;7.7;;381;Ba,Zn,Nb,Sb,O;Ba3,Zn,Nb2,Sb,O9
795;Ba3(VO4)2;1200;Rhombohedral R32/m;13.0;46700;;17;322;Ba,V,O;Ba3,V,O42
796;Mg3(VO4)2-0.5Ba3(VO4)2+0.0625 wt%Li2CO3;950/5h;Composite;13.0;74000;;-6;322;Mg,V,O,Ba,Li,C;Mg3,V,O42,Ba3,V,O42,Li2,C,O3
797;SrDy4Si3O13+0.5 wt% LBS glass;1425/4h;Hexagonal apatite P63/m;13.0;9500;;28;253;Sr,Dy,Si,O,Li,B;Sr,Dy4,Si3,O13,Li2,O,B2,O3,Si,O2
798;Mg4NbSbO9;1500;Corundum type Trigonal P-3c1;13.0;275000;;;395;Mg,Nb,Sb,O;Mg4,Nb,Sb,O9
799;(Mg0.95Zn0.05)4Nb2O9;1340/4h;Corundum Trigonal P-3c1;13.0;247000;;-67;396;Mg,Zn,Nb,O;Mg0,Zn0,Nb2,O9
800;0.77CaMoO4-0.23TiO2+3 wt%H3BO3-CuO;900;Composite;13.0;57400;;-5;309;Ca,Mo,O,Ti,H,B,Cu;Ca,Mo,O4,Ti,O2,H3,B,O3,Cu,O
801;Li3(Mg0.95Mn0.05)2NbO6;1140/4h;Fdd;15.6;52200;8.9;-20;397;Li,Mg,Mn,Nb,O;Li3,Mg0,Mn0,Nb,O6
802;(Mg0.95Zn0.05)2(Ti0.8Sn0.2)O4;1150/5h;Spinel Cubic Fd3m;13.1;119310;10;-59;398;Mg,Zn,Ti,Sn,O;Mg0,Zn0,Ti0,Sn0,O4
803;SrYb4Si3O13;1525/4h;Hexagonal apatite P63/m;13.1;11400;;-25;253;Sr,Yb,Si,O;Sr,Yb4,Si3,O13
804;Sr2ZnTeO6+2 wt%ZnO-B2O3-P2O5-TeO2 glass;950;Composite;13.1;4300;;-53;318;Sr,Zn,Te,O,B,P;Sr2,Zn,Te,O6,Zn,O,B2,O3,P2,O5,Te,O2
805;0.67Ba(Mg1/2W1/2)O3--0.33BaTiO3;1500/6h;Perovskite;13.1;35000;;-6;373;Ba,Mg,W,O,Ti;Ba,Mg1,W1,O3,Ba,Ti,O3
806;MgWO4;1150;Wolframite MonoclinicP12/c1;13.1;69000;;-58;150;Mg,W,O;Mg,W,O4
807;MgWO4+9 wt% Li2CO3;950;Composite;13.1;20000;;-75;399;Mg,W,O,Li,C;Mg,W,O4,Li2,C,O3
808;Ba2SiO4;1525;Orthorhombic Pmcn;13.1;17900;;-17;210;Ba,Si,O;Ba2,Si,O4
809;Al2O3-WO3-TiO2;1150;Multiphase;13.2;3580;6.9;12;400;Al,O,W,Ti;Al2,O3,W,O3,Ti,O2
810;Mg2Co2Nb2O9;;Corundum type Trigonal P-3c1;13.2;14300;;-51;358;Mg,Co,Nb,O;Mg2,Co2,Nb2,O9
811;CeO2+20 wt% B2O3;900;Cubic flurite Fm3m;13.2;24200;4.3;-46;401;Ce,O,B;Ce,O2,B2,O3
812;(Mg0.95Ca0.05)TiO3+BaO-B2O3-SiO2(50:50 wt%);900;Composite;13.2;10000;;-;402;Mg,Ca,Ti,O,Ba,B,Si;Mg0,Ca0,Ti,O3,Ba,O,B2,O3,Si,O250
813;Ca2MgTeO6+0.2 wt% B2O3;1250;Perovskite;13.2;81000;5.5;-81;324;Ca,Mg,Te,O,B;Ca2,Mg,Te,O6,B2,O3
814;LiGd9(SiO4)6O2;1250/4h;Apatite, Hexagonal P63/m;13.2;6900;;23;391;Li,Gd,Si,O;Li,Gd9,Si,O46,O2
815;Ba2Ti9O20+50 vol% BBS glass;900;Composite;13.2;1150;;;338;Ba,Ti,O,B,Si;Ba2,Ti9,O20,Ba,O,B2,O3,Si,O2
816;LiCa3ZnV3O12-0.2CaTiO3;925;Cubic Garnet;13.2;59600;1;;341;Li,Ca,Zn,V,O,Ti;Li,Ca3,Zn,V3,O12,Ca,Ti,O3
817;0.5MgAl2O4-0.5TiO2;1460;Composite;13.2;88000;6.8;-4;195;Mg,Al,O,Ti;Mg,Al2,O4,Ti,O2
818;Ni1-x(Zn1/2Zr1/2)xW1-xNbxO4 (x=0.25);;Monoclinic Wolframite P2/c;13.2;28700;;-29;403;Ni,Zn,Zr,W,Nb,O;Ni1,Zn1,Zr1,W1,Nb,O4
819;YErBaCuO5;;Orthorhombic;13.3;16050;10.6;-34;384;Y,Er,Ba,Cu,O;Y,Er,Ba,Cu,O5
820;NiWO4;1200;Wolframite Monoclinic P2/c;13.3;24900;;;264;Ni,W,O;Ni,W,O4
821;0.7CaWO4-0.3LaNbO4;1150;Composite;13.3;50000;;-9;279;Ca,W,O,La,Nb;Ca,W,O4,La,Nb,O4
822;(Na0.5Bi0.5)0.2Ca0.8MoO4;850;Scheelite Tetragonal;13.3;32900;;-42;343;Na,Bi,Ca,Mo,O;Na0,Bi0,Ca0,Mo,O4
823;0.8Mg1.9Cu0.1SiO4-0.2(La0.5Na0.5)TiO3+4 wt% LiF;950;Orthorhombic;13.3;14400;;6;404;Mg,Cu,Si,O,La,Na,Ti,Li,F;Mg1,Cu0,Si,O4,La0,Na0,Ti,O3,Li,F
824;Sm2BaCu0.5Zn0.5O5;1280;Orthorhombic Pnma;13.4;65740;10.6;-6;405;Sm,Ba,Cu,Zn,O;Sm2,Ba,Cu0,Zn0,O5
825;Sr2ZnTeO6+5 wt%ZnO-B2O3-P2O5-Te02 glass;950;Composite;13.4;4500;;-52;318;Sr,Zn,Te,O,B,P;Sr2,Zn,Te,O6,Zn,O,B2,O3,P2,O5,Te02
826;BaTa2P2O11+5 wt% TiO2;1250;Rhombohedral R-3c;13.4;17200;;-6;392;Ba,Ta,P,O,Ti;Ba,Ta2,P2,O11,Ti,O2
827;0.47Mg4Nb2O9-0.53(0.5ZnAl2O4-0.5TiO2);1390/4h;Composite;13.4;210000;;-2;406;Mg,Nb,O,Zn,Al,Ti;Mg4,Nb2,O9,Zn,Al2,O4,Ti,O2
828;0.77CaMoO4-0.23TiO2;1325;Composite;13.4;31300;;33;309;Ca,Mo,O,Ti;Ca,Mo,O4,Ti,O2
829;Sr2ZnTeO6+5 wt%ZnO-B2O3-P2O5-TeO2 glass;950;Composite;13.4;4500;;-2;318;Sr,Zn,Te,O,B,P;Sr2,Zn,Te,O6,Zn,O,B2,O3,P2,O5,Te,O2
830;Mg5Nb4O15+5 wt% B2O3;1300/4h;Multiphase;13.4;55700;;-55;319;Mg,Nb,O,B;Mg5,Nb4,O15,B2,O3
831;Er2BaCuO5;;Orthorhombic Pnma;13.5;12560;11;-26;384;Er,Ba,Cu,O;Er2,Ba,Cu,O5
832;0.64Ba(Mg1/2W1/2)O3--0.36BaTiO3;1500/6h;Perovskite;13.5;14000;;-6;373,407;Ba,Mg,W,O,Ti;Ba,Mg1,W1,O3,Ba,Ti,O3
833;ZnWO4;1200;Wolframite Monoclinic P2/c;13.5;62800;;;264;Zn,W,O;Zn,W,O4
834;SrSm4Si3O13;1375/4h;Hexagonal apatite P63/m;13.5;20800;;-28;253;Sr,Sm,Si,O;Sr,Sm4,Si3,O13
835;Mg4Nb2O9+0.75 wt% Fe2O3;1240;Corundum type Trigonal P-3c1;13.5;280000;;-62;408;Mg,Nb,O,Fe;Mg4,Nb2,O9,Fe2,O3
836;Li2SnO3;;Monoclinic C2/c;13.5;61600;;29;409;Li,Sn,O;Li2,Sn,O3
837;SrY4Si3O13+0.5 wt% LBS glass;1475/4h;Hexagonal apatite P63/m;13.5;21500;;-18;253;Sr,Y,Si,O,Li,B;Sr,Y4,Si3,O13,Li2,O,B2,O3,Si,O2
838;ZnW1-xTexO4 (x=0.05);900;Wolframite P21/n;13.5;22500;;-66;206;Zn,W,Te,O;Zn,W1,Te,O4
839;MgWO4;1050;Monoclinic P2/c;13.5;69000;;-58;150;Mg,W,O;Mg,W,O4
840;Li8Bi2Mo7O28;540;Tetragonal;13.6;8000;9.2;-59;30;Li,Bi,Mo,O;Li8,Bi2,Mo7,O28
841;Te2MoO7;520;Monoclinic P21/c;13.6;46900;;-36;410;Te,Mo,O;Te2,Mo,O7
842;Ba3TiV4O15;800;Orthorhombic Pnma;13.6;31800;8.6;10;291;Ba,Ti,V,O;Ba3,Ti,V4,O15
843;Li2MnO3;930/4h;Monoclinic C2/c;13.6;97000;;-5;360;Li,Mn,O;Li2,Mn,O3
844;BaY2(MoO4)4-0.5TiO2;970/2h;Composite;13.6;30800;9.6;1;411;Ba,Y,Mo,O,Ti;Ba,Y2,Mo,O44,Ti,O2
845;Ce2(WO4)3+0.2 wt% ZBS;900;Monoclinic C2/c;13.7;20200;;-25;290;Ce,W,O,Zn,B,Si;Ce2,W,O43,Zn,O,B2,O3,Si,O2
846;Li2SnO3+1 wt% BaO-CuO;900;Monoclinic C2/c;13.7;36400;;27;390;Li,Sn,O,Ba,Cu;Li2,Sn,O3,Ba,O,Cu,O
847;Ca2+xLa8-x(SiO4)6-x(PO4)O2 (x=0);1475/4h;Hexagonal P63/m apatite;13.7;33100;;-29;349;Ca,La,Si,O,P;Ca2,La8,Si,O46,P,O4,O2
848;ZnMnW2O8;950;;13.7;10670;;-17;48;Zn,Mn,W,O;Zn,Mn,W2,O8
849;PbO:B2O3:SiO2 (50:40:10) glass;409 Td;Glass;13.8;880;10.7;-98;92;Pb,O,B,Si;Pb,O,B2,O3,Si,O2
850;Y2BaCu0.2Ni0.8O5;1390/3h;Othorhombic Pnma;13.8;87200;12.8;-17;259;Y,Ba,Cu,Ni,O;Y2,Ba,Cu0,Ni0,O5
851;Ba2CeV3O11;1025;;13.8;10000;;-14;366;Ba,Ce,V,O;Ba2,Ce,V3,O11
