Repository: henriquenicolas1/grafico-ceramicas

# grafico-ceramicas
Gráfico com materiais cerâmicos dielétricos

File: public/Materiais-duplicados.csv (part 3 of 11)
Id;Material;TemperaturaSintetizacao;EstruturaCristalina;ConstanteDieletrica;FatorQualidade;FrequenciaMedicao;VariacaoTemperaturaFrequenciaRessonante;Referencia;Elementos;Compostos
852;Ca2+xLa6(SiO4)4(PO4)O2 (x=2);1475/4h;Hexagonal P63/m apatite;13.8;27900;;-11;349;Ca,La,Si,O,P;Ca2,La6,Si,O44,P,O4,O2
853;Ca4La4Pr2(SiO4)4(PO4)2O2;1475;Hexagonal apatite P63/m;13.8;26000;;-7;367;Ca,La,Pr,Si,O,P;Ca4,La4,Pr2,Si,O44,P,O42,O2
854;Ca4La2Pr4(SiO4)4(PO4)2O2;1475;Hexagonal apatite P63/m;13.8;21800;;-5;367;Ca,La,Pr,Si,O,P;Ca4,La2,Pr4,Si,O44,P,O42,O2
855;0.6BaMoO4-0.4TiO2;1285;Composite;13.8;40500;;-6;229;Ba,Mo,O,Ti;Ba,Mo,O4,Ti,O2
856;Nd2MoO6;1350/4h;Tetragonal I-42m;13.8;66400;;-53;412;Nd,Mo,O;Nd2,Mo,O6
857;Te2(Mo0.95W0.05)O7;520;Monoclinic P21/c;13.9;25800;;-13;410;Te,Mo,W,O;Te2,Mo0,W0,O7
858;Sr2ZnTeO6+10 wt%ZnO-B2O3-P2O5-TeO2;900;Composite;13.9;3300;;-58;318;Sr,Zn,Te,O,B,P;Sr2,Zn,Te,O6,Zn,O,B2,O3,P2,O5,Te,O2
859;SrNdSi3O13+0.5 wt% LBS glass;1350/4h;Hexagonal apatite P63/m;13.9;20500;;-33;253;Sr,Nd,Si,O,Li,B;Sr,Nd,Si3,O13,Li2,O,B2,O3,Si,O2
860;SrSm4Si3O13+0.5 wt% LBS glass;1350/4h;Hexagonal apatite P63/m;13.9;21800;;-28;253;Sr,Sm,Si,O,Li,B;Sr,Sm4,Si3,O13,Li2,O,B2,O3,Si,O2
861;1-xCeO2-xY2O3 (x=0.5);1650;Cubic flurite Fm3m;13.9;35000;;-53;413;Ce,O,Y;Ce,O2,Y2,O3
862;YHoBaCuO5;;Orthorhombic;13.9;12056;10.7;-30;384;Y,Ho,Ba,Cu,O;Y,Ho,Ba,Cu,O5
863;Mg4Ta2O9;1200;Corundum type P-3c1;14.0;350000;-;-60;339;Mg,Ta,O;Mg4,Ta2,O9
864;YDyBaCuO5;;Orthorhombic;14.0;42600;10.8;-22;384;Y,Dy,Ba,Cu,O;Y,Dy,Ba,Cu,O5
865;LaMgAl11O19;1700;Hexagonal P63/mmc;14.0;28000;7;-12;414;La,Mg,Al,O;La,Mg,Al11,O19
866;Y2BaCu0.75Zn0.25O5;1270;Orthorhombic Pnma;14.0;56230;10.8;-39;244;Y,Ba,Cu,Zn,O;Y2,Ba,Cu0,Zn0,O5
867;Mg5Nb4O15;1475;Psuedobrookite Orthorhombic Cmcm;14.0;14600;7.3;-58;325;Mg,Nb,O;Mg5,Nb4,O15
868;5Co3O4-Ta2O5-TiO2;1150;Mixture;14.0;48000;6.5;-43;230;Co,O,Ta,Ti;Co3,O4,Ta2,O5,Ti,O2
869;0.2ZnAl2O4-0.8Co2TiO4;;Not available;14.0;148800;;-52;239;Zn,Al,O,Co,Ti;Zn,Al2,O4,Co2,Ti,O4
870;Mg3Ce4Al44O75;1680;Magnetoplumbite;14.0;9000;;11;145;Mg,Ce,Al,O;Mg3,Ce4,Al44,O75
871;Ba3NiSb2O9;;Perovskite;14.0;41840;7.8;-5;381;Ba,Ni,Sb,O;Ba3,Ni,Sb2,O9
872;YGdBaCuO5;;Orthorhombic;14.0;14300;10.9;-35;384;Y,Gd,Ba,Cu,O;Y,Gd,Ba,Cu,O5
873;0.80ZnAl2O4-0.20TiO2;1420;Spinal cubic Fd3m composite;14.0;90700;9.66;6;198;Zn,Al,O,Ti;Zn,Al2,O4,Ti,O2
874;Ba[Ti0.39(Co0.5W0.5)0.61]O3;1400;Perovskite;14.0;7700;;-14;415;Ba,Ti,Co,W,O;Ba,Ti0,Co0,W0,O3
875;Li3(Mg0.92Zn0.08)2NbO6+0.5 wt%0.17Li2O-0.83V2O5;925/2h;Orthorhombic Fddd;14.0;83400;;-37;416;Li,Mg,Zn,Nb,O,V;Li3,Mg0,Zn0,Nb,O6,Li2,O,V2,O5
876;0.662BaMoO4-0.338TiO2+5 wt%H3BO3+1 wt% CuO;875;Composite;14.0;48300;;14;229;Ba,Mo,O,Ti,H,B,Cu;Ba,Mo,O4,Ti,O2,H3,B,O3,Cu,O
877;Li2ZrO3;1200;Tetragonal;14.1;17600;;39;390;Li,Zr,O;Li2,Zr,O3
878;Li3TaO4+1 wt% B2O3;930;Rock salt type;14.1;29900;12.4;-48;294;Li,Ta,O,B;Li3,Ta,O4,B2,O3
879;LiEu9(SiO4)6O2;1250/4h;Apatite, Hexagonal P63/m;14.1;7100;;8;391;Li,Eu,Si,O;Li,Eu9,Si,O46,O2
880;[(Li0.5Bi0.5)0.15Ca0.85]MoO4;760;Scheelite tetragonal I41/a;14.1;24000;10.3;11;388;Li,Bi,Ca,Mo,O;Li0,Bi0,Ca0,Mo,O4
881;Yb2Ba(Cu0.5Zn0.5)O5;;;14.2;20630;;-48;149;Yb,Ba,Cu,Zn,O;Yb2,Ba,Cu0,Zn0,O5
882;Y2BaCu0.5Zn0.5O5;1270;Orthorhombic Pnma;14.2;110660;10.7;-42;244;Y,Ba,Cu,Zn,O;Y2,Ba,Cu0,Zn0,O5
883;Mg2TiO4;1500;Cubic spinel Fd3m;14.2;160000;;-50;417,418;Mg,Ti,O;Mg2,Ti,O4
884;0.8(Al1/2Ta1/2)O2-0.2(Mg1/3Ta2/3)O2;1450;Composite;14.2;62150;;-41;214;Al,Ta,O,Mg;Al1,Ta1,O2,Mg1,Ta2,O2
885;80 wt% (La2O3-B2O3-TiO2 in 20:60:20 mol%)+20 wt % BaNd2Ti5O14;850;Composite;14.2;9800;7.5;94;419;La,O,B,Ti,Ba,Nd;La2,O3,B2,O3,Ti,O2,Ba,Nd2,Ti5,O14
886;SrLa4Si3O13;1325/4h;Hexagonal apatite P63/m;14.2;26300;;-46;253;Sr,La,Si,O;Sr,La4,Si3,O13
887;SrEu4Si3O13+0.5 wt% LBS glass;1425/4h;Hexagonal apatite P63/m;14.2;19800;;-22;253;Sr,Eu,Si,O,Li,B;Sr,Eu4,Si3,O13,Li2,O,B2,O3,Si,O2
888;LiLa9(SiO4)6O2;1250/4h;Apatite, hexagonal P63/m;14.2;7300;;18;391;Li,La,Si,O;Li,La9,Si,O46,O2
889;LiSm9(SiO4)6O2;1250/4h;Apatite, Hexagonal P63/m;14.2;8500;;2;391;Li,Sm,Si,O;Li,Sm9,Si,O46,O2
890;LiNd9(SiO4)6O2;1250/4h;Apatite, Hexagonal P63/m;14.2;6400;;12;391;Li,Nd,Si,O;Li,Nd9,Si,O46,O2
891;Ba3(VO4)2;925;Trigonal R-32/m;14.2;42200;;52;330;Ba,V,O;Ba3,V,O42
892;Ba2BiV3O11;870;Monoclinic P21/c;14.2;68700;8.7;-81;420;Ba,Bi,V,O;Ba2,Bi,V3,O11
893;LaVO4;850;Monoclinic Monazite;14.2;48200;;-38;374;La,V,O;La,V,O4
894;SrTb4Si3O13+0.5 wt% LBS glass;1425/4h;Hexagonal apatite P63/m;14.3;23500;;10;253;Sr,Tb,Si,O,Li,B;Sr,Tb4,Si3,O13,Li2,O,B2,O3,Si,O2
895;0.2ZnAl2O4-0.8Co2TiO4;;Composite;14.3;148000;;-53;239;Zn,Al,O,Co,Ti;Zn,Al2,O4,Co2,Ti,O4
896;SrTb4Si3O13;1500/4h;Hexagonal apatite P63/m;14.3;19300;;6;253;Sr,Tb,Si,O;Sr,Tb4,Si3,O13
897;LiY(W1-xTex)2O8 (x=0.2);850;Monoclinic;14.3;4000;;-6;421;Li,Y,W,Te,O;Li,Y,W1,Te,O8
898;Mg0.95Co0.05TiO3;1275/4h;Ilmenite Trigonal R-3;14.3;128000;7;-51;422;Mg,Co,Ti,O;Mg0,Co0,Ti,O3
899;Sr2MgTeO6+0.2 wt% B2O3;1250;Cubic Fm3m;14.3;27400;5.5;-60;324;Sr,Mg,Te,O,B;Sr2,Mg,Te,O6,B2,O3
900;BaO-0.35MgO-0.33WO3-0.32TiO2;1500/6h;Perovskite Hexagonal;14.4;74000;;-9;373;Ba,O,Mg,W,Ti;Ba,O,Mg,O,W,O3,Ti,O2
901;BaO+0.34MgO-0.32WO3-0.34TiO2;1500/6h;Perovskite Hexagonal;14.4;87000;;-7;373;Ba,O,Mg,W,Ti;Ba,O,Mg,O,W,O3,Ti,O2
902;Sm2BaCu0.75Zn0.25O5;1280;Orthorhombic Pnma;14.4;47000;10.6;-7;405;Sm,Ba,Cu,Zn,O;Sm2,Ba,Cu0,Zn0,O5
903;La2Sn2O7;1580/34h;Cubic Fd3m;14.4;40500;;-54;423;La,Sn,O;La2,Sn2,O7
904;Ca1-x(La0.5Na0.5)xWO4+30 mol%TiO2(x=0.9);850/2h;Composite;14.4;14300;;-9;424;Ca,La,Na,W,O,Ti;Ca1,La0,Na0,W,O4,Ti,O2
905;80 wt% (La2O3-B2O3-TiO2 in 20:60:20mol%)+20 wt % BaNd2Ti5O14;800;Composite;14.5;9100;7.5;86;419;La,O,B,Ti,Ba,Nd;La2,O3,B2,O3,Ti,O2,Ba,Nd2,Ti5,O14
906;BaO-0.34MgO-0.32WO3-0.34TiO2;1500/12h;Perovskite Hexagonal;14.5;107000;;-8;373,407;Ba,O,Mg,W,Ti;Ba,O,Mg,O,W,O3,Ti,O2
907;Mg3Pr4Al44O75;1680;Magnetoplumbite;14.5;10000;;23;145;Mg,Pr,Al,O;Mg3,Pr4,Al44,O75
908;Y2BaCu0.6Ni0.4O5;1340;Orthorhombic Pnma;14.5;36000;14.5;26;259;Y,Ba,Cu,Ni,O;Y2,Ba,Cu0,Ni0,O5
909;MnWO4;1000;Monoclinic P2/c;14.5;32000;;-64;150;Mn,W,O;Mn,W,O4
910;Ba2SiO4;1525/4h;Orthorhombic Pmcn;14.5;17900;;-17;210;Ba,Si,O;Ba2,Si,O4
911;Ca4La6 (SiO4)4(VO4)2O2;1475;Hexagonal apatite P63/m;14.5;22000;;-20;367;Ca,La,Si,O,V;Ca4,La6,Si,O44,V,O42,O2
912;Mg2TiO4+1.5 wt% CeO2 nano particles;;Spinel Fd3m;14.6;167000;;;425;Mg,Ti,O,Ce;Mg2,Ti,O4,Ce,O2
913;(Mg0.97Zn0.03)(Ti0.95Sn0.05)O4;1390/4h;Cubic spinel;14.6;183500;;-44;426;Mg,Zn,Ti,Sn,O;Mg0,Zn0,Ti0,Sn0,O4
914;Ba3MgNb2-xSbxO9 (x=0.5);;Perovskite;14.7;81300;6.3;5;381;Ba,Mg,Nb,Sb,O;Ba3,Mg,Nb2,Sb,O9
915;Zn3Nb2O8+3 wt%(0.29BaCO3+0.71CuO);950;Monoclinic C2/c;14.7;8200;8.3;;427;Zn,Nb,O,Ba,C,Cu;Zn3,Nb2,O8,Ba,C,O3,Cu,O
916;SrLa4Si3O13+0.5 wt% LBS glass;1300/4h;Hexagonal apatite P63/m;14.7;25800;;-40;253;Sr,La,Si,O,Li,B;Sr,La4,Si3,O13,Li2,O,B2,O3,Si,O2
917;Cu2ZnNb2O8+1 wt% LBS glass;935;Triclinic;14.7;5100;;-18;428;Cu,Zn,Nb,O,Li,B,Si;Cu2,Zn,Nb2,O8,Li2,O,B2,O3,Si,O2
918;Cu2ZnNb2O8+0.7 wt% LMZBS glass;935;Triclinic;14.8;2500;;-39;428;Cu,Zn,Nb,O,Li,Mg,B,Si;Cu2,Zn,Nb2,O8,Li2,O,Mg,O,Zn,O,B2,O3,Si,O2
919;SrEu4Si3O13;1450/4h;Hexagonal apatite P63/m;14.8;20700;;-24;253;Sr,Eu,Si,O;Sr,Eu4,Si3,O13
920;LiYW2O8;900;Monoclinic;14.8;9550;;-64;48;Li,Y,W,O;Li,Y,W2,O8
921;0.2(Li1/2Nd1/2)WO4-0.8ZnWO4;850/4h;Tetragonal I41/n;14.8;1370;;-20;429;Li,Nd,W,O,Zn;Li1,Nd1,W,O4,Zn,W,O4
922;Li2Zn2W2O9;790;Corundum;14.7;15700;9.7;-77;430;Li,Zn,W,O;Li2,Zn2,W2,O9
923;Ni1-x(Zn1/2Zr1/2)xW1-xNbxO4 (x=0.5);;Monoclinic wolframite P2/c;14.8;32650;;-35;403;Ni,Zn,Zr,W,Nb,O;Ni1,Zn1,Zr1,W1,Nb,O4
924;Ba3NiNb2-xSbxO9 (x=1.875);;Perovskite;14.8;38380;6.8;-10;381;Ba,Ni,Nb,Sb,O;Ba3,Ni,Nb2,Sb,O9
925;Yb2Ba(Cu0.25Zn0.75)O5;;;14.9;52810;;-45;149;Yb,Ba,Cu,Zn,O;Yb2,Ba,Cu0,Zn0,O5
926;Dy2BaCuO5;;Orthorhombic Pnma;14.9;31610;10.56;-6;384;Dy,Ba,Cu,O;Dy2,Ba,Cu,O5
927;1-xCeO2-xGd2O3 (x=0.5);1650;Cubic flurite Fm3m;14.9;15300;;-62;413;Ce,O,Gd;Ce,O2,Gd2,O3
928;0.1ZnAl2O4-0.9Co2TiO4;;Composite;14.9;130000;;-50;239;Zn,Al,O,Co,Ti;Zn,Al2,O4,Co2,Ti,O4
929;Ba2CeV3O11;1025;;14.9;12700;5;-15;366;Ba,Ce,V,O;Ba2,Ce,V3,O11
930;Bi4(SiO4)3;900;Cubic I-43d;14.9;36000;;-9;431;Bi,Si,O;Bi4,Si,O43
931;ZnW1-xTexO4 (x=0.1);900;Wolframite P21/n;14.9;27700;;-65;206;Zn,W,Te,O;Zn,W1,Te,O4
932;0.8ZnAl2O4-0.2Co2TiO4;;Composite;15.0;148000;;-50;239;Zn,Al,O,Co,Ti;Zn,Al2,O4,Co2,Ti,O4
933;Sr2TiO4;1300/5h;Tetragonal I4/mmm;15.0;1600;4;;53;Sr,Ti,O;Sr2,Ti,O4
934;5MgO-Nb2O5-TiO2;1325;Mixture;15.0;59000;6.8;-77;230;Mg,O,Nb,Ti;Mg,O,Nb2,O5,Ti,O2
935;Mg3Nd4Al44O75;1680;Magnetoplumbite;15.0;11000;;35;145;Mg,Nd,Al,O;Mg3,Nd4,Al44,O75
936;Ba3MgNb2-xSbxO9 (x=1.875);;Perovskite;15.0;84100;7.25;2.8;381;Ba,Mg,Nb,Sb,O;Ba3,Mg,Nb2,Sb,O9
937;Ba(Mg1/2W1/2)O3;1550;Perovskite cubic Fm3m;15.0;57300;12.7;;432;Ba,Mg,W,O;Ba,Mg1,W1,O3
938;BiZn2VO6;780/4h;Triclinic P-1;15.0;20650;;-88;433;Bi,Zn,V,O;Bi,Zn2,V,O6
939;BaO-0.34MgO-0.33WO3-0.33TiO2;1500/6h;Perovskite hexagonal;15.1;72000;;-13;373;Ba,O,Mg,W,Ti;Ba,O,Mg,O,W,O3,Ti,O2
940;Al2O3+Ca-Al-B-Si-O+Ba-(Sm,Nd)-Ti-O;870;Composite;15.1;2800;3;;215;Al,O,Ca,B,Si,Ba,Sm,Nd,Ti;Al2,O3,Ca,Al,B,Si,O,Ba,Sm,Nd,Ti,O
941;Ba2CeV3O11+1 wt% ZnO-B2O3-SiO2;825;;15.1;20300;4.9;-21;366;Ba,Ce,V,O,Zn,B,Si;Ba2,Ce,V3,O11,Zn,O,B2,O3,Si,O2
942;CeTe2O6;680;Monoclinic P21/n;15.2;45400;;-68;434;Ce,Te,O;Ce,Te2,O6
943;Y2BaCu0.25Zn0.75O5;1270;Orthorhombic Pnma;15.2;70080;9.95;-42;244;Y,Ba,Cu,Zn,O;Y2,Ba,Cu0,Zn0,O5
944;(Mg4-xCox)Nb2O9 (x=3);1200/10h;Corundum typeTrigonal P-3c1;15.2;2200;;-36;358;Mg,Co,Nb,O;Mg4,Co,Nb2,O9
945;Ca4La6 (GeO4)4(PO4)2O2;1475;Hexagonal apatite P63/m;15.2;20400;;-11;367;Ca,La,Ge,O,P;Ca4,La6,Ge,O44,P,O42,O2
946;Ni1-x(Zn1/2Zr1/2)xW1-xNbxO4 (x=0.75);;Monoclinic Wolframite P2/c;15.2;41250;;-45;403;Ni,Zn,Zr,W,Nb,O;Ni1,Zn1,Zr1,W1,Nb,O4
947;Li3(Mg0.95Ni0.05)2NbO6;1140/4H;Fdd;15.2;84800;8.9;-23;397;Li,Mg,Ni,Nb,O;Li3,Mg0,Ni0,Nb,O6
948;Li2Mg3TiO6;1280;Cubic rocksalt Fm-3m;15.2;152000;8.3;-39;222;Li,Mg,Ti,O;Li2,Mg3,Ti,O6
949;Ho2BaCuO5;;Orthorhombic Pbnm;15.3;9360;10.48;-19;384;Ho,Ba,Cu,O;Ho2,Ba,Cu,O5
950;LaSrAlO4;1375;Tetragonal I4/mmm;15.3;32820;;-17;435;La,Sr,Al,O;La,Sr,Al,O4
951;PbO:B2O3:SiO2 (60:20:20) glass;348 Td;Glass;15.3;650;11.72;-124;92;Pb,O,B,Si;Pb,O,B2,O3,Si,O2
952;LiPr9(SiO4)6O2;1250/4h;Apatite, hexagonal P63/m;15.3;6400;;33;391;Li,Pr,Si,O;Li,Pr9,Si,O46,O2
953;Ca3WO6;1275;Monoclinic P21/n;15.3;29200;;-30;436;Ca,W,O;Ca3,W,O6
954;ZnW1-xTexO4 (x=0.15);900;Wolframite Monoclinic P21/n;15.3;41700;;-61;206;Zn,W,Te,O;Zn,W1,Te,O4
955;0.8(Mg0.95Co0.05)4Ta2O9-0.2CaTiO3;1375/4h;composite;15.3;390500;;-35;437;Mg,Co,Ta,O,Ca,Ti;Mg0,Co0,Ta2,O9,Ca,Ti,O3
956;Y2BaZnO5;1270;Orthorhombic Pnma;15.4;189000;10;-41;244;Y,Ba,Zn,O;Y2,Ba,Zn,O5
957;Y2Ba(Cu1/4Zn3/4)O5;;Orthorhombic Pbnm;15.4;220000;;-65;235;Y,Ba,Cu,Zn,O;Y2,Ba,Cu1,Zn3,O5
958;BaO-0.35MgO-0.34WO3-0.31TiO2;1500/6h;Perovskite hexagonal;15.4;77000;;-8;373;Ba,O,Mg,W,Ti;Ba,O,Mg,O,W,O3,Ti,O2
959;Ba(Mg1/3Ta(2-2x)/3Wx/3Ti/3)O3 (x=1);1550/4h;Perovskite Trigonal P-3m1;15.4;35400;;-25;438;Ba,Mg,Ta,Wx,Ti,O;Ba,Mg1,Ta2,Wx,Ti,O3
960;0.8MgTiO3-0.2Mg2.05SiO4.05-0.06CaTiO3;1380/4h;Composite;15.4;72700;;-1;439;Mg,Ti,O,Si,Ca;Mg,Ti,O3,Mg2,Si,O4,Ca,Ti,O3
961;Li3(Mg0.95Zn.05)2NbO6;1140/4H;Fdd;15.4;82200;8.9;-19;397;Li,Mg,Zn,Nb,O;Li3,Mg0,Zn,Nb,O6
962;Sm2Ba(Cu0.985Co0.015)O5;;Orthorhombic Pnma;15.5;59300;10.3;-8;323;Sm,Ba,Cu,Co,O;Sm2,Ba,Cu0,Co0,O5
963;SrSmAlO4;;K2NiF4 type tetragonal I4/mmm;15.5;95300;;-1;440;Sr,Sm,Al,O;Sr,Sm,Al,O4
964;0.91MgWO4-0.09CaTiO3+5 wt%Li2CO3-4H3BO3;950;;15.5;20800;;0;441;Mg,W,O,Ca,Ti,Li,C,H,B;Mg,W,O4,Ca,Ti,O3,Li2,C,O3,H3,B,O3
965;(Mg0.95Zn0.05)2TiO4;1330;Cubic Fd3m;15.5;275300;;-34;442;Mg,Zn,Ti,O;Mg0,Zn0,Ti,O4
966;(Mg0.9Mn0.1)2TiO4;1330;Cubic Fd3m;15.5;172000;;-57;443;Mg,Mn,Ti,O;Mg0,Mn0,Ti,O4
967;SrNd4Si3O13;1400/4h;Hexagonal apatite P63/m;15.5;21000;;-29;253;Sr,Nd,Si,O;Sr,Nd4,Si3,O13
968;ZnW1-xTexO4 (x=0.2);900;Wolframite Monoclinic P21/n;15.5;24600;;-60;206;Zn,W,Te,O;Zn,W1,Te,O4
969;0.91MgWO4-0.09CaTiO3;950;Composite;15.5;20800;7.1;0;441;Mg,W,O,Ca,Ti;Mg,W,O4,Ca,Ti,O3
970;SrTe2O5;580;;15.5;8700;;-116;444;Sr,Te,O;Sr,Te2,O5
971;Cu3Nb2O8;900/2h;Anorthic;15.6;48400;;-75;445;Cu,Nb,O;Cu3,Nb2,O8
972;(Mg0.9Co.0.1)2TiO4;1390/4h;Cubic Fd3m;15.6;162000;10.4;-47;446;Mg,Co,Ti,O;Mg0,Co,Ti,O4
973;(Mg0.96Mn0.04)2TiO4;1330;Cubic Fd3m;15.6;237000;;-52;443;Mg,Mn,Ti,O;Mg0,Mn0,Ti,O4
974;BaO-0.33MgO-0.34WO3-0.33TiO2;1500/6h;Perovskite hexagonal;15.6;67000;;-10;373;Ba,O,Mg,W,Ti;Ba,O,Mg,O,W,O3,Ti,O2
975;SrPr4Si3O13;1325/4h;Hexagonal apatite P63/m;15.6;12200;;-9;253;Sr,Pr,Si,O;Sr,Pr4,Si3,O13
976;Mg2(Ti0.95Sn0.05)O4;1390;Cubic Fd3m;15.6;318000;10.8;-45;447;Mg,Ti,Sn,O;Mg2,Ti0,Sn0,O4
977;Bi4(SiO4)3+3 mol% B2O3;;Cubic I-43d;15.6;36300;;-22;448;Bi,Si,O,B;Bi4,Si,O43,B2,O3
978;SmNb1-x(Si1/2Mo1/2)xO4 (x=0.69);;Tetragonal scheelite I41/a;15.6;32800;;-38;449;Sm,Nb,Si,Mo,O;Sm,Nb1,Si1,Mo1,O4
979;Li3(Mg0.95Ca0.05)2NbO6;1140;Fdd;15.6;96200;8.9;-18;397;Li,Mg,Ca,Nb,O;Li3,Mg0,Ca0,Nb,O6
980;LiZnNbO4;1070;Tetragonal;15.6;85300;9.1;-64;450;Li,Zn,Nb,O;Li,Zn,Nb,O4
981;(Mg0.95Co.0.05)2TiO4;1390/4h;Cubic Fd3m;15.7;286000;10.4;-52;446;Mg,Co,Ti,O;Mg0,Co,Ti,O4
982;(Mg0.95Mn0.05)2TiO4;1330;Cubic Fd3m;15.7;276000;;-53;443;Mg,Mn,Ti,O;Mg0,Mn0,Ti,O4
983;Mg1.8Ti1.1O4;1450/4h;Tetragonal P4122;15.7;141000;10.57;-52;451;Mg,Ti,O;Mg1,Ti1,O4
984;YAlO3;1650/2h;Perovskite Hexagonal P63/mmc;15.7;58000;10;-59;452;Y,Al,O;Y,Al,O3
985;Mg4Nb2O9+3 wt% LiF+6 wt% CaTiO3;950/5h;Corundum type+mixtures;15.7;22100;;-3;453;Mg,Nb,O,Li,F,Ca,Ti;Mg4,Nb2,O9,Li,F,Ca,Ti,O3
986;(1-x)(Al1/2Ta1/2)O2-x(Mg1/3Ta2/3)O2(x=0.2);1550;Orthorhombic Pbcn;15.7;103600;;-40;454;Al,Ta,O,Mg;Al1,Ta1,O2,Mg1,Ta2,O2
987;LaTi2Al9O19;1600;Monoclinic;15.7;68200;;-22;455;La,Ti,Al,O;La,Ti2,Al9,O19
988;0.7Ba2BiV3O11-0.3TiO2;910;Composite;15.7;53200;8.57;-2;420;Ba,Bi,V,O,Ti;Ba2,Bi,V3,O11,Ti,O2
989;Li3Bi2P3O12;725;Cubic I-43m;15.8;26600;;-130;456;Li,Bi,P,O;Li3,Bi2,P3,O12
990;Li3NbO4;930/2h;Cubic I-43m;15.8;55000;;-49;457;Li,Nb,O;Li3,Nb,O4
991;Y2Ba0.7Sr0.3Cu0.25Zn0.75O5;;Orthorhombic Pnma;15.8;20700;10.5;-13;393;Y,Ba,Sr,Cu,Zn,O;Y2,Ba0,Sr0,Cu0,Zn0,O5
992;Li2CeO3;720/4h;Cubic Fm3-m;15.8;143700;;-123;458;Li,Ce,O;Li2,Ce,O3
993;Li2TiO3-13 wt% MgO+4 wt% LiF;850/4h;;15.8;64500;;0;459;Li,Ti,O,Mg,F;Li2,Ti,O3,Mg,O,Li,F
994;SrNdAlO4;;K2NiF4 type Tetragonal I4/mmm;15.9;110000;;-15;440;Sr,Nd,Al,O;Sr,Nd,Al,O4
995;Ca(Ta2-xNbx)O6 (x=1.5);1425;Cubic Pm3;15.9;102500;;-56;460;Ca,Ta,Nb,O;Ca,Ta2,Nb,O6
996;YSmBaZnO5;;Orthorhombic;15.9;63210;9.9;-23;58;Y,Sm,Ba,Zn,O;Y,Sm,Ba,Zn,O5
997;Y2Ba0.7Sr0.3Cu0.75Zn0.25O5;;Orthorhombic Pnma;15.9;12450;;0.8;393;Y,Ba,Sr,Cu,Zn,O;Y2,Ba0,Sr0,Cu0,Zn0,O5
998;MgCu2Nb2O8;1010;Not available;15.9;6780;;-46;315;Mg,Cu,Nb,O;Mg,Cu2,Nb2,O8
999;Ba3Ti5Nb6O28+5 wt% B2O3;900/2h;Monoclinic P21/c;15.9;14000;;-13;461;Ba,Ti,Nb,O,B;Ba3,Ti5,Nb6,O28,B2,O3
1000;SmNb1-x(Si1/2Mo1/2)xO4 (x=0.68);;Monoclinic+Tetragonal;15.9;33400;;-39;449;Sm,Nb,Si,Mo,O;Sm,Nb1,Si1,Mo1,O4
1001;(0.4Bi2O3-La2O3-MgO-TiO2)-0.6La(Mg0.5Ti0.5)O3;900;Composite;15.9;14300;;35;462;Bi,O,La,Mg,Ti;Bi2,O3,La2,O3,Mg,O,Ti,O2,La,Mg0,Ti0,O3
1002;BaNb2-xTaxP2O11 (x=1.5);1250;Rhombohedral R-3c;15.9;13200;;-25;392;Ba,Nb,Ta,P,O;Ba,Nb2,Ta,P2,O11
1003;75 wt% ZnNb2O6-TiO2+25 wt%(SiO2- B2O3—Al2O3);875;Composite;15.9;15000;;-20;27;Zn,Nb,O,Ti,Si,B,Al;Zn,Nb2,O6,Ti,O2,Si,O2,B2,O3,Al2,O3
1004;Gd2BaCuO5;;Orthorhombic Pbnm;16.0;3320;11.05;-27;384;Gd,Ba,Cu,O;Gd2,Ba,Cu,O5
1005;Mn4Nb2O9;-;Corundum Trigonal P-3c1;16.0;50000;;-;329;Mn,Nb,O;Mn4,Nb2,O9
1006;3CaO-2ZnO-Ta2O5-TiO2;1325;Composite;16.0;34500;6.2;-49;230;Ca,O,Zn,Ta,Ti;Ca,O,Zn,O,Ta2,O5,Ti,O2
1007;NdYBaZn0.45Cu0.55O5;1250/50h;Orthorhombic Pnma;16.0;100270;;-;463;Nd,Y,Ba,Zn,Cu,O;Nd,Y,Ba,Zn0,Cu0,O5
1008;Ba10Ta7.04Sn1.2O30;;Trigonal P-3m1;16.0;30000;;20;464;Ba,Ta,Sn,O;Ba10,Ta7,Sn1,O30
1009;Co4Nb2O9;1200;Corundum Trigonal P-3c1;16.0;5000;;-10;274;Co,Nb,O;Co4,Nb2,O9
1010;(Mg0.95Zn0.05)TiO3;1320/4h;Ilmenite Trigonal R-3;16.0;210000;;-60;465;Mg,Zn,Ti,O;Mg0,Zn0,Ti,O3
1011;Y1.5Sm0.5BaZnO5;;Orthorhombic Pbnm;16.0;120000;-32;;466;Y,Sm,Ba,Zn,O;Y1,Sm0,Ba,Zn,O5
1012;Ba2-2xSr2xSmSbO6 (x=0.1);1500;Perovskite;16.0;93000;;-50;467;Ba,Sr,Sm,Sb,O;Ba2,Sr2,Sm,Sb,O6
1013;Sr2SmSbO6;1550;Perovskite;16.0;93000;;-50;467;Sr,Sm,Sb,O;Sr2,Sm,Sb,O6
1014;(1-y)Li3NbO4+yLi2SnO3 (y=0.7);;Composite;16.0;75300;;3;409;Li,Nb,O,Sn;Li3,Nb,O4,Li2,Sn,O3
1015;Tm2BaZnO5;;Orthorhombic Pnma;16.1;8040;9.9;-20;58;Tm,Ba,Zn,O;Tm2,Ba,Zn,O5
1016;Sm2Ba(Cu0.995Co0.005)O5;;Orthorhombic Pbn;16.1;87800;10;-8;323;Sm,Ba,Cu,Co,O;Sm2,Ba,Cu0,Co0,O5
1017;(Li1/2Nd1/2)WO4;775/4h;Tetragonal I41/n;16.1;4210;;142;429;Li,Nd,W,O;Li1,Nd1,W,O4
1018;MgTiO3;1350/4h;Ilmenite Trigonal R-3;16.1;289400;;-54;468;Mg,Ti,O;Mg,Ti,O3
1019;(Mg0.095Co0.05)1.8Ti1.1O4;1390/4h;Spinel cubic Fd3m;16.1;207500;10.7;-53;469;Mg,Co,Ti,O;Mg0,Co0,Ti1,O4
1020;0.4LiFe5O8-0.6Li2MgTi3O8;1050/2h;Disordered spinel;16.1;28500;;-;470;Li,Fe,O,Mg,Ti;Li,Fe5,O8,Li2,Mg,Ti3,O8
1021;Nd2BaZn0.5Cu0.5O5;;Orthorhombic Pnma;16.2;36570;;-13;468;Nd,Ba,Zn,Cu,O;Nd2,Ba,Zn0,Cu0,O5
1022;Zn2Te3O8;620;Monoclinic C2/c;16.2;66000;4.9;-60;471;Zn,Te,O;Zn2,Te3,O8
1023;(Mg.0.95Ca0.05)TiO3+3 mol% V2O5;1100;Ilmenite Trigonal R-3;16.2;62000;;50;472;Mg,Ca,Ti,O,V;Mg,Ca0,Ti,O3,V2,O5
1024;Er2BaZnO5;1300;Orthorhombic Pnma;16.3;6836;9.9;-28;58;Er,Ba,Zn,O;Er2,Ba,Zn,O5
1025;ErAlO3;1650/2h;Perovskite Orthorhombic Pbnm;16.3;44200;10;-40;452;Er,Al,O;Er,Al,O3
1026;BaO-0.33MgO-0.35WO3-0.32TiO2;1500;Perovskite Hexagonal;16.3;77000;;-10;373;Ba,O,Mg,W,Ti;Ba,O,Mg,O,W,O3,Ti,O2
1027;Ba3MgNb2-xSbxO9 (x=1);;Perovskite;16.3;33400;6.7;-4;381;Ba,Mg,Nb,Sb,O;Ba3,Mg,Nb2,Sb,O9
1028;0.9(Mg0.95Zn0.05)2(Ti0.8Sn0.2)O4-0.1(Ca0.8Sr0.2)TiO3+5.3LiF-Fe2O3-V2O5;950;Composite;16.3;30800;8.3;-10;473;Mg,Zn,Ti,Sn,O,Ca,Sr,Li,F,Fe,V;Mg0,Zn0,Ti0,Sn0,O4,Ca0,Sr0,Ti,O3,Li,F,Fe2,O3,V2,O5
1029;(Li0.5Yb0.5)MoO4;820;Tetragonal Scheelite;16.3;6350;;53;474;Li,Yb,Mo,O;Li0,Yb0,Mo,O4
1030;0.7Li3(Mg0.92Zn0.08)2NbO6-0.3Ba3(VO4)2;950;Composite;16.3;50000;8.6;2;475;Li,Mg,Zn,Nb,O,Ba,V;Li3,Mg0,Zn0,Nb,O6,Ba3,V,O42
1031;Pb2WO5;520;Monoclinic;16.4;14800;7.6;-95;476;Pb,W,O;Pb2,W,O5
1032;Co4Nb2O9;1100/10H;Corundum type Trigonal P-3c1;16.4;5000;;-11;358,477;Co,Nb,O;Co4,Nb2,O9
1033;Li3NbO4;1150;Cubic I-43m;16.4;47100;10;-45;478,479;Li,Nb,O;Li3,Nb,O4
1034;0.8Li2Zn3Ti4O12-0.2Li2TiO3+2 wt%0.1.5B2O3-0.6CuO;925/5h;Composite;16.4;69000;;-42;480;Li,Zn,Ti,O,B,Cu;Li2,Zn3,Ti4,O12,Li2,Ti,O3,B2,O3,Cu,O
1035;Li2TiO3-13 wt% MgO;1325/4h;;16.4;87500;;-1;459;Li,Ti,O,Mg;Li2,Ti,O3,Mg,O
1036;(Mg1-xZnx)1.8Ti1.1O4 (x=0.06);1360/4h;Cubic Fd3m;16.5;210700;;-62;451;Mg,Zn,Ti,O;Mg1,Zn,Ti1,O4
1037;Ca(Ta2-xNbx)O6 (x=1.4);1425;Orthorhombic Pbcn;16.5;84080;;-49;460;Ca,Ta,Nb,O;Ca,Ta2,Nb,O6
1038;0.5BaMoO4-0.5TiO2;1285;Composite;16.5;25200;;46;229;Ba,Mo,O,Ti;Ba,Mo,O4,Ti,O2
1039;ZnW1-xTexO4 (x=0.0);1100;Wolframite P21/n;16.5;20500;;-70;206;Zn,W,Te,O;Zn,W1,Te,O4
1040;Y2Ba0.7Sr0.3Cu0.5Zn0.5O5;;Orthorhombic Pnma;16.5;17670;10.1;-2;393;Y,Ba,Sr,Cu,Zn,O;Y2,Ba0,Sr0,Cu0,Zn0,O5
1041;Y2Ba0.7Sr0.3Cu0.15Zn0.85O5;;Orthorhombic Pnma;16.5;23640;10.5;-18;393;Y,Ba,Sr,Cu,Zn,O;Y2,Ba0,Sr0,Cu0,Zn0,O5
1042;Sm2BaCuO5;;Orthorhombic Pnma;16.5;53200;9.9;-5;323;Sm,Ba,Cu,O;Sm2,Ba,Cu,O5
1043;Mg3Sm4Al44O75;1680;Magnetoplumbite;16.5;11000;;95;145;Mg,Sm,Al,O;Mg3,Sm4,Al44,O75
1044;MgTiO3 (slow cooled 1?/min);1350;Ilmenite Trigonal R-3;16.5;220000;;-55;481;Mg,Ti,O;Mg,Ti,O3
1045;0.84Ba(Mg1/2W1/2)O3--0.16BaTiO3;1500;Perovskite hexagonal;16.6;12000;;-11;373;Ba,Mg,W,O,Ti;Ba,Mg1,W1,O3,Ba,Ti,O3
1046;CoCu2Nb2O8;985;Not available;16.6;36800;;-37;315;Co,Cu,Nb,O;Co,Cu2,Nb2,O8
1047;(Mg0.95Ca0.05)TiO3+5 mol% V2O5;1000;Ilmenite Hexagonal R-3;16.6;13700;;-50;472;Mg,Ca,Ti,O,V;Mg0,Ca0,Ti,O3,V2,O5
1048;ErNbO4;1500;Monoclinic fergusonite;16.6;43900;;-64;363;Er,Nb,O;Er,Nb,O4
1049;Li3-3xMg4xNb(1-x)O4 (x=0.2);1300/2h;;16.6;85160;10;-32;479;Li,Mg,Nb,O;Li3,Mg4,Nb1,O4
1050;SrLaAlO4;;Tetragonal I4/mmm;16.7;149400;;-32;440;Sr,La,Al,O;Sr,La,Al,O4
1051;Mg(Ti0.95Sn0.05)O3;;Ilmenite Trigonal R-3;16.7;275000;10.3;-53;447;Mg,Ti,Sn,O;Mg,Ti0,Sn0,O3
1052;Ba(Mg1/2W1/2)O3;1500/6h;Perovskite cubic Fm3m;16.7;42000;;34;373;Ba,Mg,W,O;Ba,Mg1,W1,O3
1053;0.6Ba(Mg1/2W1/2)O3--0.4BaTiO3;1500/6h;Perovskite Hexagonal;16.7;15000;;12;373;Ba,Mg,W,O,Ti;Ba,Mg1,W1,O3,Ba,Ti,O3
1054;Y2Ba0.7Sr0.3ZnO5;;Orthorhombic Pnma;16.7;4920;10.8;-35;393;Y,Ba,Sr,Zn,O;Y2,Ba0,Sr0,Zn,O5
1055;ZnCu2Nb2O8;900/2h;;16.7;41000;;-77;482;Zn,Cu,Nb,O;Zn,Cu2,Nb2,O8
1056;Sm2BaCu0.99Co0.01O5;;Orthorhombic Pnma;16.8;90700;9.9;-9;58,323;Sm,Ba,Cu,Co,O;Sm2,Ba,Cu0,Co0,O5
1057;Y2Ba0.7Sr0.3Cu0.1Zn0.9O5;;Orthorhombic Pnma;16.8;23600;10.5;-21;393;Y,Ba,Sr,Cu,Zn,O;Y2,Ba0,Sr0,Cu0,Zn0,O5
1058;70 wt% (La2O3-B2O3-TiO2 in 20:60:20mol%)+30 wt % BaNd2Ti5O14;800;Composite;16.8;5900;7.1;109;419;La,O,B,Ti,Ba,Nd;La2,O3,B2,O3,Ti,O2,Ba,Nd2,Ti5,O14
1059;(Mg0.95Co0.05)TiO3;;Ilmenite Trigonal R-3;16.8;230000;10;-54;483;Mg,Co,Ti,O;Mg0,Co0,Ti,O3
1060;SmNb1-x(Si1/2Mo1/2)xO4 (x=0.04);;Monoclini+Tetragonal;16.8;45300;;-45;449;Sm,Nb,Si,Mo,O;Sm,Nb1,Si1,Mo1,O4
1061;1-xCeO2-xSm2O3 (x=0.25);1650;Cubic flurite Fm3m;16.8;29650;;-56;413;Ce,O,Sm;Ce,O2,Sm2,O3
1062;Li3-3xMg4xNb(1-x)O4 (x=1/3);1300/2h;;16.8;79600;10;-22;479;Li,Mg,Nb,O;Li3,Mg4,Nb1,O4
1063;[Mg0.5Zn0.5)0.95Co0.05]2TiO4+8 wt%BCB;925;Composite;16.8;28000;;-29;484;Mg,Zn,Co,Ti,O,B,C;Mg0,Zn0,Co0,Ti,O4,B,C,B
1064;(Na0.5Bi0.5)0.4Ca0.6MoO4;800;Tetragonal scheelite;16.8;31800;;-17;343;Na,Bi,Ca,Mo,O;Na0,Bi0,Ca0,Mo,O4
1065;0.36Ba5Nb4O15-0.64BaWO4;1100;Composite;16.9;56700;;-4;485;Ba,Nb,O,W;Ba5,Nb4,O15,Ba,W,O4
1066;Co2La4Ti3Si(4-x)O22-d (x=0);1275;Perrierite Monoclinic P21/a;16.9;35100;4.73;-164;486;Co,La,Ti,Si,O;Co2,La4,Ti3,Si4,O22
1067;(1-x)CeO2-xEu2O3 (x=0.85);1600;Cubic flurite Fm3m;16.9;64700;;-39;413;Ce,O,Eu;Ce,O2,Eu2,O3
1068;Sm2BaCu0.25Zn0.75O5;1300/2h;Orthorhombic Pnma;16.9;42200;-4.6;;405;Sm,Ba,Cu,Zn,O;Sm2,Ba,Cu0,Zn0,O5
1069;0.4Li2Zn3Ti4O12-0.6Ba3(VO4)2;950;Composite;16.9;51300;;3;487;Li,Zn,Ti,O,Ba,V;Li2,Zn3,Ti4,O12,Ba3,V,O42
1070;3CaO-2ZnO-Ta2O5-TiO2;1400;Mixture;17.0;30000;6.6;-47;230;Ca,O,Zn,Ta,Ti;Ca,O,Zn,O,Ta2,O5,Ti,O2
1071;CeO2-0.5WO3-0.5TiO2;1130;Mixture;17.0;45500;;7;488;Ce,O,W,Ti;Ce,O2,W,O3,Ti,O2
1072;Mg5Ta4O15;1550;Psuedo-brookite Orthorhombic Cmcm;17.0;14400;7.2;-15;325;Mg,Ta,O;Mg5,Ta4,O15
1073;BaNb2O6;;Columbite Orthorhombic C2221;17.0;2600;7.01;;489;Ba,Nb,O;Ba,Nb2,O6
1074;Ba(Mg1/2W1/2)O3;1550/6h;Perovskite Fm3m;17.0;57000;;-34;373,432;Ba,Mg,W,O;Ba,Mg1,W1,O3
1075;Ca5Ta2HfO12;1700;Perovskite Orthorhombic Pnma;17.0;18000;5.9;-32;490;Ca,Ta,Hf,O;Ca5,Ta2,Hf,O12
1076;MgTiO3;;Ilmenite Trigonal R-3;17.0;166400;;-50;491,492;Mg,Ti,O;Mg,Ti,O3
1077;Mg0.95Co0.05TiO3;1200/3h;Ilmenite Trigonal R-3;17.0;170000;9.4;-40;493;Mg,Co,Ti,O;Mg0,Co0,Ti,O3
1078;ErAlO3;;Perovskite Orthorhombic Pbnm;17.0;44200;10;-40;452;Er,Al,O;Er,Al,O3
1079;Bi2O3-4MoO3;600;Mixture;17.0;9300;;-160;494;Bi,O,Mo;Bi2,O3,Mo,O3
1080;Ba2TeO5;950;Monoclinic;17.0;49600;12;-124;277;Ba,Te,O;Ba2,Te,O5
1081;30 vol% Al2O3+BaO-ZnO-SrO-CaO-Nd2O3-TiO2-B2O3-SiO2 glass;900;Composite;17.0;800;;-2;495;Al,O,Ba,Zn,Sr,Ca,Nd,Ti,B,Si;Al2,O3,Ba,O,Zn,O,Sr,O,Ca,O,Nd2,O3,Ti,O2,B2,O3,Si,O2
1082;Nd2Sn2O7;1550/9h;Cubic;17.0;33100;;-55;496;Nd,Sn,O;Nd2,Sn2,O7
1083;Dy2BaZnO5;1320;Orthorhombic;17.1;29669;9.9;-2;58;Dy,Ba,Zn,O;Dy2,Ba,Zn,O5
1084;CuNb2O6;1000;Columbite Pbcn;17.1;7100;7.4;-45;489;Cu,Nb,O;Cu,Nb2,O6
1085;BaO-0.34 MgO-0.35 WO3-0.31TiO2;1500/6h;Perovskite Hexagonal;17.1;75000;;-8;373;Ba,O,Mg,W,Ti;Ba,O,Mg,O,W,O3,Ti,O2
1086;Eu2BaCuO5;;Orthorhombic Pbnm;17.1;9820;;-25;497;Eu,Ba,Cu,O;Eu2,Ba,Cu,O5
1087;LaSrAlO4;1450;Tetragonal K2NiF4 type;17.1;30770;10.77;3;435;La,Sr,Al,O;La,Sr,Al,O4
1088;(Mg0.95Zn0.05)TiO3;1300;Ilmenite Trigonal R-3;17.1;264000;7;-40;498;Mg,Zn,Ti,O;Mg0,Zn0,Ti,O3
1089;NdYBaZn0.45Cu0.55O5;;;17.1;100300;-30;;463;Nd,Y,Ba,Zn,Cu,O;Nd,Y,Ba,Zn0,Cu0,O5
1090;Ba(Ni1/2W1/2)O3;1450;Perovskite Cubic Fm3m;17.1;36300;13.3;-68;432;Ba,Ni,W,O;Ba,Ni1,W1,O3
1091;SmNb1-x(Si1/2Mo1/2)xO4 (x=0.03);;Monoclinic+Tetragonal;17.1;46200;;-46;449;Sm,Nb,Si,Mo,O;Sm,Nb1,Si1,Mo1,O4
1092;In2O3-WO3-TiO2;1175;Multphase;17.2;5100;6.4;-68;400;In,O,W,Ti;In2,O3,W,O3,Ti,O2
1093;Gd2BaZnO5;1280;Orthorhombic Pbnm;17.2;2580;9.8;-27;58;Gd,Ba,Zn,O;Gd2,Ba,Zn,O5
1094;Eu2BaCu0.25Zn0.75O5;;Orthorhombic Pbnm;17.2;57920;;-29;497;Eu,Ba,Cu,Zn,O;Eu2,Ba,Cu0,Zn0,O5
1095;Ho2BaZnO5;1300;Orthorhombic Pbnm;17.2;6200;9.8;-23;58;Ho,Ba,Zn,O;Ho2,Ba,Zn,O5
1096;Li3(Mg0.92Zn0.08)2NbO6;1120/4h;Orthorhombic Fddd;17.2;142300;;-23;416;Li,Mg,Zn,Nb,O;Li3,Mg0,Zn0,Nb,O6
1097;CaNb2O6;1350;Columbite Pbcn;17.3;49600;6.9;-53;489;Ca,Nb,O;Ca,Nb2,O6
1098;Mg3Eu4Al44O75;1680;Magnetoplumbite;17.3;11000;;147;145;Mg,Eu,Al,O;Mg3,Eu4,Al44,O75
1099;Li2MgTiO4;1360;Rock salt;17.3;97300;9.8;-27;499;Li,Mg,Ti,O;Li2,Mg,Ti,O4
1100;1-xCeO2-xTm2O3 (x=0.25);1650;Cubic flurite Fm3m;17.3;27850;;-40;413;Ce,O,Tm;Ce,O2,Tm2,O3
1101;Co2La4Ti3Si(4-x)O22-d (x=0.05);1300;Perrierite Monoclinic P21/a;17.3;46600;4.75;-177;486;Co,La,Ti,Si,O;Co2,La4,Ti3,Si4,O22
1102;MgTiO3 (Pecchini mehod)+0.1 mol% Cr;1150;Ilmenite Trigonal R-3;17.3;136400;;;500;Mg,Ti,O,Cr;Mg,Ti,O3,Cr
1103;CoZnTiO4;1200;Cubic Spinel Fd-3m;17.3;97600;8.8;-36;501;Co,Zn,Ti,O;Co,Zn,Ti,O4
1104;Co2La4Ti3Si(4-x)O22-d (x=0.1);1300;Perrierite monoclinic P21/a;17.4;48700;4.68;-155;486;Co,La,Ti,Si,O;Co2,La4,Ti3,Si4,O22
1105;Mg(Sn0.05Ti0.95)O3;1390/4h;Trigonal Ilmenite R-3H;17.4;322000;;-54;502;Mg,Sn,Ti,O;Mg,Sn0,Ti0,O3
1106;Ba8Zn(Nb6-xSbx)O24 (x=2.4);1425;Not available;17.4;9800;;-3;503;Ba,Zn,Nb,Sb,O;Ba8,Zn,Nb6,Sb,O24
1107;LuNbO4;1500;Monoclinic fergusonite I2;17.4;56600;;-64;363;Lu,Nb,O;Lu,Nb,O4
1108;Ba(Mg0.33Ta0.13Ti0.267W0.267)O3;1560;Perovskite Hexagonal P-3m1;17.4;43780;7.1;-29;438;Ba,Mg,Ta,Ti,W,O;Ba,Mg0,Ta0,Ti0,W0,O3
1109;CaTeO3;840;;17.4;49300;10;;223;Ca,Te,O;Ca,Te,O3
1110;MgTi2O5;1500/3h;Orthorhombic Psuedobrookite Bbmm;17.4;47000;;-66;418;Mg,Ti,O;Mg,Ti2,O5
1111;MgTiO3 (Chemical Pecchini mehod);1150;Ilmenite, trigonal R-3H;17.4;166400;;-;500;Mg,Ti,O,Pe;Mg,Ti,O3,Pe
1112;0.5Li2Zn3Ti4O12-0.5Ba3(VO4)2;950;Composite;17.4;56500;;-5;487;Li,Zn,Ti,O,Ba,V;Li2,Zn3,Ti4,O12,Ba3,V,O42
1113;0.6Li2Zn3Ti4O12-0.4Ba3(VO4)2;975;Compposite;17.5;73100;;-16;487;Li,Zn,Ti,O,Ba,V;Li2,Zn3,Ti4,O12,Ba3,V,O42
1114;BaTe4O9;500;Monoclinic;17.5;54700;;-90;277,504;Ba,Te,O;Ba,Te4,O9
1115;0.96MgTiO3-0.036SrTiO3+4 wt% CuO;1070/2h;Composite;17.5;25100;;0;505;Mg,Ti,O,Sr,Cu;Mg,Ti,O3,Sr,Ti,O3,Cu,O
1116;0.74CaWO4-0.26TiO2;1250;Composite;17.5;27000;;0;506;Ca,W,O,Ti;Ca,W,O4,Ti,O2
1117;(Zn1-xCux)2TiO4 (x=0.005);1060/4h;Cubic Fd3m;17.5;7300;;-;507;Zn,Cu,Ti,O;Zn1,Cu,Ti,O4
1118;0.95MgTiO3-0.05CaTiO3+5 wt% B2O3;1050;Composite;17.5;22000;;-2;508;Mg,Ti,O,Ca,B;Mg,Ti,O3,Ca,Ti,O3,B2,O3
1119;0.8Li2Zn3Ti4O12-0.2Li2TiO3+2 wt%0.4B2O3-0.6CuO;925/5h;Composite;17.5;71000;;-44;480;Li,Zn,Ti,O,B,Cu;Li2,Zn3,Ti4,O12,Li2,Ti,O3,B2,O3,Cu,O
1120;Mg(Zr0.05Ti0.95)O3+1 wt% B2O3;1270;Ilmenite Cubic R-3;17.6;108000;;2;509;Mg,Zr,Ti,O,B;Mg,Zr0,Ti0,O3,B2,O3
1121;DyAlO3;1650/2h;Perovskite Orthorhombic Pnma;17.6;38000;10;-34;452;Dy,Al,O;Dy,Al,O3
1122;Nd2BaCuO5;;Tetragonal I4/mcm;17.6;2200;;-18;463;Nd,Ba,Cu,O;Nd2,Ba,Cu,O5
1123;ZnWO4;1100;Monoclinic P2/c;17.6;65000;;-60;150;Zn,W,O;Zn,W,O4
1124;BaaMgWO6;;Perovskite Cubic Fm3m;17.6;45200;10.1;;432;Ba,Mg,W,O;Ba,Mg,W,O6
1125;Co2La4Ti3Si(4-x)O22-d (x=0.02);1275;Perrierite Monoclinic P21/a;17.6;40800;4.73;-174;486;Co,La,Ti,Si,O;Co2,La4,Ti3,Si4,O22
1126;MWF-38+10 wt%Li2O-B2O3-SiO2-CaO-Al2O3(28:27:30:5:10);875;Composite;17.7;3700;;-15;510;Ba,Ti,O,Li,B,Si,Ca,Al;Ba,Ti4,O9,Li2,O,B2,O3,Si,O2,Ca,O,Al2,O328
1127;MgTiO3+1 mol% Nb2O5;1350;Ilmenite R-3H, Trigonal;17.7;175000;;-;511;Mg,Ti,O,Nb;Mg,Ti,O3,Nb2,O5
1128;0.95MgTiO3-0.05CaTiO3+15 wt%LMZBS;1050;composite;17.7;29000;;-10;508;Mg,Ti,O,Ca,Li,Zn,B,Si;Mg,Ti,O3,Ca,Ti,O3,Li2,O,Mg,O,Zn,O,B2,O3,Si,O2
1129;Ca(Nb0.93Ta0.07)2O6;14004h;Othrorhombic columbite Pbcn;17.7;117000;;-51;512;Ca,Nb,Ta,O;Ca,Nb0,Ta0,O6
1130;Mg0.97Zn0.03TiO3+0.5 mol% Zn;1275;Ilmenite;17.7;277500;8.5;-55;513;Mg,Zn,Ti,O;Mg0,Zn0,Ti,O3,Zn
1131;Li2ZrO3+1 wt% BaO-CuO;900;Monoclinic C2/c;17.8;4300;;12;390;Li,Zr,O,Ba,Cu;Li2,Zr,O3,Ba,O,Cu,O
1132;0.94Mg2TiO4-0.6SrTiO3;1440/4h;Composite;17.8;70900;10;-3;514;Mg,Ti,O,Sr;Mg2,Ti,O4,Sr,Ti,O3
1133;Co2La4Ti3Si(4-x)O22-d (x=0.25);1250;Perrierite Monoclinic P21/a;17.8;30700;4.7;-150;486;Co,La,Ti,Si,O;Co2,La4,Ti3,Si4,O22
1134;CeO2-WO3-TiO2;1025;Multiphase;17.8;13100;6.2;85;400;Ce,O,W,Ti;Ce,O2,W,O3,Ti,O2
1135;DyNbO4;1250;Monoclinic fergusonite I2;17.8;38500;;-66;363;Dy,Nb,O;Dy,Nb,O4
1136;(Zr0.8Sn0.2)TiO4+10 wt%BaO-B2O3-SiO2-Li2O-CuO;950/4h;Composite;17.8;12700;;1;515;Zr,Sn,Ti,O,Ba,B,Si,Li,Cu;Zr0,Sn0,Ti,O4,Ba,O,B2,O3,Si,O2,Li2,O,Cu,O
1137;NiTiO3;1475/4h;Trigonal R-3 Ilmenite;17.8;13900;;-51;516;Ni,Ti,O;Ni,Ti,O3
1138;0.96MgTiO3-0.036SrTiO3;1170/2h;Composite;17.9;30400;9;5;505;Mg,Ti,O,Sr;Mg,Ti,O3,Sr,Ti,O3
1139;Eu2BaCu0.5Zn0.5O5;;Orthorhombic Pnma;17.9;49849;;-30;497;Eu,Ba,Cu,Zn,O;Eu2,Ba,Cu0,Zn0,O5
1140;(Zn1-xCux)2TiO4 (x=0.01);1060/4h;Cubic Fd3m;17.9;7500;;;517;Zn,Cu,Ti,O;Zn1,Cu,Ti,O4
1141;MgTiO3/CaTiO3 layered;;Layered-composite;17.9;61400;9.64;0;518;Mg,Ti,O,Ca;Mg,Ti,O3,Ca,Ti,O3
1142;Ba[Ti1-x(Co0.5W0.5)xO3 (x=0.61);;Perovskite;18.0;7700;;-14;519;Ba,Ti,Co,W,O;Ba,Ti1,Co0,W0,O3
1143;0.94(Mg0.95Zn0.05)2TiO4-0.06SrTiO3;1270;Cubic spinel;18.0;125600;10;0;520;Mg,Zn,Ti,O,Sr;Mg0,Zn0,Ti,O4,Sr,Ti,O3
1144;(Zn0.95Cu0.05)2TiO4;1060;Cubic Fd3m;18.0;9700;7.4;-166;517;Zn,Cu,Ti,O;Zn0,Cu0,Ti,O4
1145;0.91Mg2(Ti0.95Sn0.05)O4-0.09CaTiO3;;Composite;18.0;92000;;0;521;Mg,Ti,Sn,O,Ca;Mg2,Ti0,Sn0,O4,Ca,Ti,O3
1146;2/3LaCa0.5Zr0.5O3-1/3CaTiO3;1575;Composite;18.0;26000;5.3;-75;522;La,Ca,Zr,O,Ti;La,Ca0,Zr0,O3,Ca,Ti,O3
1147;5MgO-Ta2O5-TiO2;1325;Mixture;18.0;114000;6.61;-56;230;Mg,O,Ta,Ti;Mg,O,Ta2,O5,Ti,O2
1148;Zn0.6Mg0.4TiO3+5 wt%B2O3-SiO2-ZnO-K2O;1100;Composite;18.0;29400;;-;523;Zn,Mg,Ti,O,B,Si,K;Zn0,Mg0,Ti,O3,B2,O3,Si,O2,Zn,O,K2,O
1149;Sm2BaCu0.5Zn0.5O5;;Orthorhombic Pbnm;18.0;65700;-6.4;;524;Sm,Ba,Cu,Zn,O;Sm2,Ba,Cu0,Zn0,O5
1150;(1-x)LaCa0.5Zr0.5O3-xCaTiO3 (x=1/3);;Composite;18.0;16000;;-75;522;La,Ca,Zr,O,Ti;La,Ca0,Zr0,O3,Ca,Ti,O3
1151;0.5CeO2-0.5Sm2O3;1650;Composite;18.0;90000;;-30;525;Ce,O,Sm;Ce,O2,Sm2,O3
1152;5ZnO-Nb2O5-TiO2;1050;Mixture;18.0;6000;5.9;-57;230;Zn,O,Nb,Ti;Zn,O,Nb2,O5,Ti,O2
1153;5MgO-Ta2O5-TiO2;1325;Mixture;18.0;114000;6.6;-47;230;Mg,O,Ta,Ti;Mg,O,Ta2,O5,Ti,O2
1154;CeO2-0.5NiO-0.5TiO2;1200;Mixture;18.0;25300;;-58;488;Ce,O,Ni,Ti;Ce,O2,Ni,O,Ti,O2
1155;0.8Li2Zn3Ti4O12-0.2Li2TiO3;1160;Cubic P4232;18.0;100000;;-48;480;Li,Zn,Ti,O;Li2,Zn3,Ti4,O12,Li2,Ti,O3
1156;Ca9Nd2W4O24;1450;Tetragonal scheelite 141/a;18.0;4050;;;526;Ca,Nd,W,O;Ca9,Nd2,W4,O24
1157;Eu2BaZnO5;;Orthorhombic Pnma;18.1;23360;;-25;497;Eu,Ba,Zn,O;Eu2,Ba,Zn,O5
1158;0.7Li2Zn3Ti4O12-0.3Ba3(VO4)2;1000;Composite;18.1;88980;;-25;487;Li,Zn,Ti,O,Ba,V;Li2,Zn3,Ti4,O12,Ba3,V,O42
1159;MgTiO3/CaTiO3 /MgTiO3 layered;;Layered-composite;18.1;61400;9.6;0;518;Mg,Ti,O,Ca;Mg,Ti,O3,Ca,Ti,O3,Mg,Ti,O3
1160;MgTiO3+6 wt% CuO-Bi2O3-V2O5;900/2h;Ilmenite Trigonal R-3;18.1;20300;;-57;527;Mg,Ti,O,Cu,Bi,V;Mg,Ti,O3,Cu,O,Bi2,O3,V2,O5
1161;Nd2BaZn0.25Cu0.75O5;1250/10h;Tetragonal I4/mcm;18.1;25170;;-18;463;Nd,Ba,Zn,Cu,O;Nd2,Ba,Zn0,Cu0,O5
1162;BaO-0.32MgO-0.28WO3-0.4TiO2;1500/6h;Composite;18.1;48000;;-3;407;Ba,O,Mg,W,Ti;Ba,O,Mg,O,W,O3,Ti,O2
1163;Ba(Ni1/2W1/2)O3;1450;Perovskite cubic Fm3m;18.1;52000;8.22;-45;528;Ba,Ni,W,O;Ba,Ni1,W1,O3
1164;0.92(Mg0.95Co0.05)2TiO4-0.08(Ca0.8Sr0.2)TiO3+0.5 wt% B2O3;1200/4h;Composite;18.1;95000;9.5;-5;529;Mg,Co,Ti,O,Ca,Sr,B;Mg0,Co0,Ti,O4,Ca0,Sr0,Ti,O3,B2,O3
1165;0.91(Mg0.97Co0.03)2(Ti0.95Sn0.05)O4-0.09CaTiO3;1390/4h;Composite;18.1;87600;;4;530;Mg,Co,Ti,Sn,O,Ca;Mg0,Co0,Ti0,Sn0,O4,Ca,Ti,O3
1166;Sr1-xCaxLaAlO4 (x=0.4);1475;Tetragonal I4/mmm;18.1;150500;;-26;531;Sr,Ca,La,Al,O;Sr1,Ca,La,Al,O4
1167;Mg(Zr0.05Ti0.95)O3;1420;Ilmenite Trigonal R-3;18.1;380000;;-50;532;Mg,Zr,Ti,O;Mg,Zr0,Ti0,O3
1168;0.85Li2TiO3-0.5Li2WO4;950;Mixture;18.1;81000;;2;533;Li,Ti,O,W;Li2,Ti,O3,Li2,W,O4
1169;CaNb2O6;1400/4h;Orthorhombic columbite Pbcn;18.1;50000;;-54;534;Ca,Nb,O;Ca,Nb2,O6
1170;(Zn1-xCux)2TiO4 (x=0.05);1060/4h;Cubic Fd3m;18.2;7500;;-82;507;Zn,Cu,Ti,O;Zn1,Cu,Ti,O4
1171;Mg(Zr0.05Ti0.95)O3+1.5 wt% CuO;1300;Ilmenite Trigonal R-3;18.2;223000;;-2;535;Mg,Zr,Ti,O,Cu;Mg,Zr0,Ti0,O3,Cu,O
1172;(Zn0.95Mn0.05)2TiO4;1180;Cubic Fd3m;18.2;9550;7.5;-200;517;Zn,Mn,Ti,O;Zn0,Mn0,Ti,O4
1173;Mg1+delta TiO3+delta (delta=0.03);1400;Ilmenite Trigonal R-3;18.2;326600;;-50;536;Mg,Ti,O;Mg1,Ti,O3
1174;CaSmAlO4;;K2NiF4 type Tetragonal I4/mmm;18.2;51060;;-3;537;Ca,Sm,Al,O;Ca,Sm,Al,O4
1175;CaNdAlO4;;K2NiF4 type Tetragonal I4/mmm;18.2;17980;;-52;537;Ca,Nd,Al,O;Ca,Nd,Al,O4
1176;0.9(Mg0.95Zn0.05)2(Ti0.8Sn0.2)O4-0.1(Ca0.8Sr0.2)TiO3;950;Spinel+Perovskite Composite;18.2;49100;8.1;15;473;Mg,Zn,Ti,Sn,O,Ca,Sr;Mg0,Zn0,Ti0,Sn0,O4,Ca0,Sr0,Ti,O3
1177;SrLa2Al2O7;;Tetragonal R-P phase;18.2;71700;;-22;538;Sr,La,Al,O;Sr,La2,Al2,O7
1178;Zn(Mn1-xTix)3O7 (x=0.68)+5 wt%ZnO-B2O3;900;Multiphase;18.2;12000;;-4;539;Zn,Mn,Ti,O,B;Zn,Mn1,Ti,O7,Zn,O,B2,O3
1179;0.6LiMgVO4-0.4TiO2;740;Composite;18.2;21600;;-11;140;Li,Mg,V,O,Ti;Li,Mg,V,O4,Ti,O2
1180;BiCuVO6;675;Monoclinic P21/n;18.2;7800;7.7;-177;540;Bi,Cu,V,O;Bi,Cu,V,O6
1181;0.995MgO-0.005BaO-TiO2;1320;Cubic Fm3m;18.3;18500;9.83;;541;Mg,O,Ba,Ti;Mg,O,Ba,O,Ti,O2
1182;Mg3Gd4Al44O75;1680;Magnetoplumbite;18.3;4800;;175;145;Mg,Gd,Al,O;Mg3,Gd4,Al44,O75
1183;Mg3Tb4Al44O75;1680;Magnetoplumbite;18.3;5900;;200;145;Mg,Tb,Al,O;Mg3,Tb4,Al44,O75
1184;0.5ZnNb2O6-0.5Zn3Nb2O8-12 wt%ZnCuB2O5;875;Orthorhombic mixture;18.3;39750;5.9;-88;542;Zn,Nb,O,Cu,B;Zn,Nb2,O6,Zn3,Nb2,O8,Zn,Cu,B2,O5
1185;Sr(Ni1/2W1/2)O3;1570;Perovskite Cubic Fm3m;18.3;56000;8.4;-50;528;Sr,Ni,W,O;Sr,Ni1,W1,O3
1186;(1-x)CeO2-xNd2O3 (x=0.7);1600;Cubic flurite Fm3m;18.3;44700;;-62;413;Ce,O,Nd;Ce,O2,Nd2,O3
1187;Mg1+delta TiO3+delta (delta=0.02);1400;Ilmenite Hexagonal R-3;18.3;357600;;-50;536;Mg,Ti,O;Mg1,T,O3
1188;0.93(Mg0.95Zn0.05)1.8Ti1.1O4-0.07CaTiO3;1375;Composite;18.3;96000;;-5;543;Mg,Zn,Ti,O,Ca;Mg0,Zn0,Ti1,O4,Ca,Ti,O3
1189;0.93(Mg0.97Zn0.03)(Ti0.95Sn0.05)O4-0.07CaTiO3;1390/4h;Cubic spinel;18.3;94700;;-4;426;Mg,Zn,Ti,Sn,O,Ca;Mg0,Zn0,Ti0,Sn0,O4,Ca,Ti,O3
1190;0.91Mg2TiO4-0.1(Ca0.8Sr0.2)TiO3;1300/4h;Composite;18.3;90500;9.5;0;544;Mg,Ti,O,Ca,Sr;Mg2,Ti,O4,Ca0,Sr0,Ti,O3
1191;0.8MgNb2O6-0.2CaTiO3;1300;Composite;18.4;73700;;-45;545;Mg,Nb,O,Ca,Ti;Mg,Nb2,O6,Ca,Ti,O3
1192;GdAlO3;1650/2h;Perovskite Orthorhombic;18.4;11000;10;-54;452;Gd,Al,O;Gd,Al,O3
1193;(Zr0.8Sn0.2)TiO4+10 wt%BaO-B2O3-SiO2-Li2O-CuO;950/8h;Composite;18.4;10500;;0;515;Zr,Sn,Ti,O,Ba,B,Si,Li,Cu;Zr0,Sn0,Ti,O4,Ba,O,B2,O3,Si,O2,Li2,O,Cu,O
1194;BaNd2Ti5O14+La2O3-B2O3-TiO2;750;Composite;18.4;6100;;4;546;Ba,Nd,Ti,O,La,B;Ba,Nd2,Ti5,O14,La2,O3,B2,O3,Ti,O2
1195;0.93(Mg0.95Co0.05)TiO4-0.07SrTiO3;;Composite;18.4;102200;9.5;1;547;Mg,Co,Ti,O,Sr;Mg0,Co0,Ti,O4,Sr,Ti,O3
1196;0.88Mg2TiO4-0.12CaTiO3+4 wt%ZnNb2O6;1360/6h;Composite;18.4;31000;6;0;548;Mg,Ti,O,Ca,Zn,Nb;Mg2,Ti,O4,Ca,Ti,O3,Zn,Nb2,O6
1197;Sm2BaZnO5;;Orthorhombic Pnma;18.5;35500;9.5;-6;549;Sm,Ba,Zn,O;Sm2,Ba,Zn,O5
1198;Sr1+xLa1-xAl1-xTixO4;1500;;18.5;95000;;-9;550;Sr,La,Al,Ti,O;Sr1,La1,Al1,Ti,O4
1199;(1-x)CeO2-xSm2O3 (x=0.85);1600;Cubic flurite Fm3m;18.5;44700;;-55;413;Ce,O,Sm;Ce,O2,Sm2,O3
1200;(Zn1-xCux)2TiO4 (x=0.2);1060/4h;Cubic Fd3m;18.5;7400;;-15;507;Zn,Cu,Ti,O;Zn1,Cu,Ti,O4
1201;(Mg0.7Zn0.03)0.95Co0.05TiO3+7 wt%BaCu(B2O5);950/4h;Composite;18.5;35000;;-51;551;Mg,Zn,Co,Ti,O,Ba,Cu,B;Mg0,Zn0,Co0,Ti,O3,Ba,Cu,B2,O5
1202;Mg0.95Zn0.05Ti2O5;1450/4h;Orthorhombic Bbmn;18.5;45000;;-41;552;Mg,Zn,Ti,O;Mg0,Zn0,Ti2,O5
1203;0.2Li2Zn3Ti4O12-0.8Li2TiO3+3 wt%0.4B2O3-0.6CuO;925/5h;Cubic composite;18.5;42000;;-38;480;Li,Zn,Ti,O,B,Cu;Li2,Zn3,Ti4,O12,Li2,Ti,O3,B2,O3,Cu,O
1204;Li2Zn3Ti4O12+2 wt% BCB;900;Cubic Fd-3m;18.5;31100;;-36;553;Li,Zn,Ti,O,B,C;Li2,Zn3,Ti4,O12,B,C,B
1205;Mg0.95Co0.05Ti2O5;1425/4h;Orthorhombic Bbmn;18.6;68000;;-39;552;Mg,Co,Ti,O;Mg0,Co0,Ti2,O5
1206;(Li0.5Er0.5)MoO4;800;Tetragonal Scheelite;18.6;10650;;186;474;Li,Er,Mo,O;Li0,Er0,Mo,O4
1207;(Ca1+xSm1-x)(Al1-xTix)O4 (x=0.02);1450;K2NiF4 type Tetragonal I4/mmm;18.6;74600;;-11;454;Ca,Sm,Al,Ti,O;Ca1,Sm1,Al1,Ti,O4
1208;Co2La4Ti3Si(4-x)O22-d (x=0.5);1250;Perrierite monoclinic P21/a;18.6;20700;4.6;-131;486;Co,La,Ti,Si,O;Co2,La4,Ti3,Si4,O22
1209;0.77(0.5ZnAl2O4-0.5TiO2)-0.23MgTiO3;1390/4h;Composite;18.7;190000;;-2;406;Zn,Al,O,Ti,Mg;Zn,Al2,O4,Ti,O2,Mg,Ti,O3
1210;DyTiNbxTa1-xO6 (x=0.05);1575;Orthorhombic Pbcn;18.7;31000;5.7;-28;555;Dy,Ti,Nb,Ta,O;Dy,Ti,Nb,Ta1,O6
1211;0.96MgTiO3-0.036SrTiO3+4.5 Wt%CuO;1070/2h;Ilmenite Trigonal R-3;18.7;19600;9;;505;Mg,Ti,O,Sr,Cu;Mg,Ti,O3,Sr,Ti,O3,Cu,O
1212;(1-x)(Mg0.95Ni0.05)TiO3-xSrTiO3 (x=0.01);1300/4h;Composite;18.7;105000;;-38;556;Mg,Ni,Ti,O,Sr;Mg0,Ni0,Ti,O3,Sr,Ti,O3
1213;Nd2BaZn045Cu0.55O5;1250/10h;Tetragonal+Orthrohombic;18.8;44100;;-20;463;Nd,Ba,Zn,Cu,O;Nd2,Ba,Zn045,Cu0,O5
1214;SmNbO4;1250;Orthorhombic Ima2;18.8;56300;;-40;363;Sm,Nb,O;Sm,Nb,O4
1215;CaNb2O6;1350;Orthorhombic Pbcn;18.8;49600;;-53;557;Ca,Nb,O;Ca,Nb2,O6
1216;[(Mg0.5Zn0.5)0.95Co0.05]2TiO4;1225;Cubic spinel Fd3m;18.8;206000;;-21;558;Mg,Zn,Co,Ti,O;Mg0,Zn0,Co0,Ti,O4
1217;0.9MgTiO3-0.1CaTiO3+5 wt%Li2O-B2O3-SiO2;950;Composite;18.8;19000;;10;559;Mg,Ti,O,Ca,Li,B,Si;Mg,Ti,O3,Ca,Ti,O3,Li2,O,B2,O3,Si,O2
1218;Mg0.95Ni0.05Ti2O5;1425/4h;Orthorhombic bbmn;18.8;50000;;-48;552;Mg,Ni,Ti,O;Mg0,Ni0,Ti2,O5
1219;(Li0.5Y0.5)MoO4;780;Tetragonal Scheelite;18.8;10400;;193;474;Li,Y,Mo,O;Li0,Y0,Mo,O4
1220;(1-x)Li3Bi2P3O12-xTiO2 (x=0.45);750;Monoclinic P21/m;18.9;13700;;-43;456;Li,Bi,P,O,Ti;Li3,Bi2,P3,O12,Ti,O2
1221;CaYAlO4;1450/3h;K2NiF4 type Tetragonal I4/mmm;18.9;39980;;6;537;Ca,Y,Al,O;Ca,Y,Al,O4
1222;Sr1-xCaxNdAlO4 (x=0.6);1450/3h;K2NiF4 structure;18.9;91300;;-13;560;Sr,Ca,Nd,Al,O;Sr1,Ca,Nd,Al,O4
1223;Sr0.6Ca0.4LaAlO4+0.15 wt% B2O3;1300;K2NiF4 structure;18.9;63000;;-25;561;Sr,Ca,La,Al,O,B;Sr0,Ca0,La,Al,O4,B2,O3
1224;(Ca1+xSm1-x)(Al1-xTix)O4 (x=0);1400;K2NiF4 type Tetragonal I4/mmm;19.0;54600;;-15;554;Ca,Sm,Al,Ti,O;Ca1,Sm1,Al1,Ti,O4
1225;Sr2AlNbO6 (oxygen atm);1550;Perovskite;19.0;16000;8.3;-5;562;Sr,Al,Nb,O;Sr2,Al,Nb,O6
1226;YTiNbO6;1400;Aschenite Orthorhombic Pbcn;19.0;8820;8.2;-45;563;Y,Ti,Nb,O;Y,Ti,Nb,O6
1227;Sm0.1Y0.9TiNbO6;1420;Aschenite Orthorhombic Pbcn;19.0;11700;;-42;564;Sm,Y,Ti,Nb,O;Sm0,Y0,Ti,Nb,O6
1228;Zn0.6Mg0.4TiO3+5 wt% B-Si-Zn-K glass;950;Trigonal R-3;19.0;18950;;;565;Zn,Mg,Ti,O,B,Si,K;Zn0,Mg0,Ti,O3,B,Si,Zn,K
1229;ZnTiO3;1100;Trigonal R-3;19.0;30000;10;-55;566;Zn,Ti,O;Zn,Ti,O3
1230;0.96MgTiO3-0.036SrTiO3+2 Wt% B2O3;1170/2h;Composite;19.0;75300;9;-9;505;Mg,Ti,O,Sr,B;Mg,Ti,O3,Sr,Ti,O3,B2,O3
1231;Bi2Mo3O12;610;Monoclinic P21/n;19.0;21800;7.6;-215;494;Bi,Mo,O;Bi2,Mo3,O12
1232;(Zn0.95Co0.05)2TiO4;1180;Cubic spinel Fd3m;19.0;2100;7.3;;517;Zn,Co,Ti,O;Zn0,Co0,Ti,O4
1233;Ba2-2xSr2xSmSbO6 (x=0.4);1500;Perovskite;19.0;30000;;-40;467;Ba,Sr,Sm,Sb,O;Ba2,Sr2,Sm,Sb,O6
1234;Ba(Zn1/2W1/2)O3;1250/4h;Cubic perovskite Fm3m;19.0;14000;;-35;567;Ba,Zn,W,O;Ba,Zn1,W1,O3
1235;Ca1-3x/2Lax(Mg1/2W1/2)O3 (x=0.02);1375/2h;Complex perovskite Monoclinic;19.0;55000;-;-75;568;Ca,La,Mg,W,O;Ca1,La,Mg1,W1,O3
1236;0.4Li2Zn3Ti4O12-0.6Li2TiO3+3 wt%0.4B2O3-0.6CuO;900/5h;Composite;19.0;29000;;-38;480;Li,Zn,Ti,O,B,Cu;Li2,Zn3,Ti4,O12,Li2,Ti,O3,B2,O3,Cu,O
1237;(Nd0.99Co0.015)1.02Nb0.988O4;1250/4h;Monoclinic fergusonite I2/a;19.0;43300;;-48;569;Nd,Co,Nb,O;Nd0,Co0,Nb0,O4
1238;Ca9Sm2W4O24;1450;Tetragonal scheelite 141/a;19.0;3100;;;526;Ca,Sm,W,O;Ca9,Sm2,W4,O24
1239;(BaxMg1-x)(Sn0.05Ti0.95)O3 (x=0.01);1210/4h;Ilmenite type Trigonal;19.0;120000;;-42;570;Ba,Mg,Sn,Ti,O;Ba,Mg1,Sn0,Ti0,O3
1240;0.75ZnWO4-0.25TiO2+0.5 wt%Li2CO3-H3BO3;950/2h;Composite;19.0;13500;;-11;571;Zn,W,O,Ti,Li,C,H,B;Zn,W,O4,Ti,O2,Li2,C,O3,H3,B,O3
1241;(Nd0.99Mn0.015)1.02Nb0.988O4;1250/4h;Monoclinic fergusonite I2/a;19.1;38600;;-43;569;Nd,Mn,Nb,O;Nd0,Mn0,Nb0,O4
1242;(Nd0.99Ca0.015)1.02Nb0.988O4;1250/4h;Monoclinic fergusonite I2/a;19.1;35300;;-38;569;Nd,Ca,Nb,O;Nd0,Ca0,Nb0,O4
1243;(1-x)MgTiO3-xCa0.8Sr0.2TiO3 (x=0.02);;Composite;19.1;110600;;-38;572;Mg,Ti,O,Ca,Sr;Mg,Ti,O3,Ca0,Sr0,Ti,O3
1244;Tb(Ti1/2W1/2)O4;1375;Tetragonal Scheelite;19.1;5900;6.6;-6;400;Tb,Ti,W,O;Tb,Ti1,W1,O4
1245;0.99MgO-0.01BaO-TiO2;1320;Composite;19.1;21500;9.53;;541;Mg,O,Ba,Ti;Mg,O,Ba,O,Ti,O2
1246;80 wt% ZnNb2O6-TiO2+20 wt%(SiO2- B2O3—Al2O3);875;Composite;19.1;9600;;9;27;Zn,Nb,O,Ti,Si,B,Al;Zn,Nb2,O6,Ti,O2,Si,O2,B2,O3,Al2,O3
1247;0.25Li5FeO8-0.75Li2ZnTi3O8;1050;Composite;19.1;11770;6.84;-60;573;Li,Fe,O,Zn,Ti;Li5,Fe,O8,Li2,Zn,Ti3,O8
1248;Nd(Mg0.47Ba0.03Sn0.5)O3;1600/4h;Cubic perovskite;19.1;97500;;-64;574;Nd,Mg,Ba,Sn,O;Nd,Mg0,Ba0,Sn0,O3
1249;Li2Zn3Ti4O12+1.5 wt% Li2O-ZnO-B2O3 glass;900/2h;Cubic P4232;19.1;63800;9;-49;575;Li,Zn,Ti,O,B;Li2,Zn3,Ti4,O12,Li2,O,Zn,O,B2,O3
1250;Pb2MoO5;610/2h;Monoclinic;19.1;21960;7.46;-60;576;Pb,Mo,O;Pb2,Mo,O5
1251;(Na0.5Bi0.5)0.5Ca0.5MoO4;775;Tetragonal scheelite;19.1;22700;;-10;343;Na,Bi,Ca,Mo,O;Na0,Bi0,Ca0,Mo,O4
1252;(BaxMg1-x)(Zr0.05Ti0.95)O3 (x=0.01);1210/4h;Ilmenite type Trigonal;19.1;180000;;-38;570;Ba,Mg,Zr,Ti,O;Ba,Mg1,Zr0,Ti0,O3
