Repository: henriquenicolas1/grafico-ceramicas

# grafico-ceramicas
Gráfico com materiais cerâmicos dielétricos

File: public/Materiais-duplicados.csv (part 4 of 11)
Id;Material;TemperaturaSintetizacao;EstruturaCristalina;ConstanteDieletrica;FatorQualidade;FrequenciaMedicao;VariacaoTemperaturaFrequenciaRessonante;Referencia;Elementos;Compostos
1253;(BaxMg1-x)(Zr0.05Ti0.95)O3 (x=0.03);1210/4h;Ilmenite type Trigonal;19.2;156000;;-35;570;Ba,Mg,Zr,Ti,O;Ba,Mg1,Zr0,Ti0,O3
1254;85 wt% ZnNb2O6-TiO2+15 wt% (CaO- B2O3-SiO2);875;Composite;19.2;11000;;17;27;Zn,Nb,O,Ti,Ca,B,Si;Zn,Nb2,O6,Ti,O2,Ca,O,B2,O3,Si,O2
1255;CaO-Sm2O3-Al2O3;1425;Composite;19.2;120000;;-10;577;Ca,O,Sm,Al;Ca,O,Sm2,O3,Al2,O3
1256;0.76Li2TiO3-0.24MgO;1250;Rocksalt Monoclinic C2c;19.2;106220;;4;578;Li,Ti,O,Mg;Li2,Ti,O3,Mg,O
1257;1-xCeO2-xLa2O3 (x=0.25);1650;Cubic flurite Fm3m;19.2;14700;;-64;413;Ce,O,La;Ce,O2,La2,O3
1258;(Mg0.95Co0.05)2TiO4-0.08(Ca0.8Sr0.2)TiO3;;Composite;19.2;123200;9.2;3;579;Mg,Co,Ti,O,Ca,Sr;Mg0,Co0,Ti,O4,Ca0,Sr0,Ti,O3
1259;Nd(Mg0.45Co0.05Sn0.5)O3;1550;Perovskite;19.2;68900;;-67;580;Nd,Mg,Co,Sn,O;Nd,Mg0,Co0,Sn0,O3
1260;Bi(Sb1-xTax)O4 (x=0.05);960;Monoclinic I2/c;19.2;60;;-55;581;Bi,Sb,Ta,O;Bi,Sb1,Ta,O4
1261;Li2.081Ti0.676Nb0.243O3+5 wt% LBS glass;850;Composite;19.2;41400;;-2;582;Li,Ti,Nb,O,B,Si;Li2,Ti0,Nb0,O3,Li2,O,B2,O3,Si,O2
1262;YbTiTaO6;1560;Euxenite Orthorhombic Pbcn;19.3;31800;6.2;-41;583;Yb,Ti,Ta,O;Yb,Ti,Ta,O6
1263;CaTe2O5;780;Monoclinic;19.3;13400;10;;223;Ca,Te,O;Ca,Te2,O5
1264;BiSbO4;1080/2h;Monoclinic I2/c;19.3;70000;;-62;584;Bi,Sb,O;Bi,Sb,O4
1265;Nd(Mg0.5Sn0.5)O3;1550/4h;Perovskite;19.3;43300;;-57;585;Nd,Mg,Sn,O;Nd,Mg0,Sn0,O3
1266;MgTi2O5+10 wt% LBS glass;950/2h;Composite;19.3;6800;-;-16;167;Mg,Ti,O,Li,B,Si;Mg,Ti2,O5,Li2,O,B2,O3,Si,O2
1267;Ba(Co1/2W1/2)O3;1390;Perovskite Cubic Fm3m;19.3;21000;7.76;-55;528;Ba,Co,W,O;Ba,Co1,W1,O3
1268;TeO2;640/15h;Tetragonal P41212;19.3;30000;4;-119;586;Te,O;Te,O2
1269;Zn2Te3O8+4 wt% TiO2;650/2h;Monoclinic C2/c;19.3;27000;5.14;-9;471;Zn,Te,O,Ti;Zn2,Te3,O8,Ti,O2
1270;LaNbO4;1250;Fergusonite Monoclinic I2/a;19.3;54400;;9;363;La,Nb,O;La,Nb,O4
1271;Y(Ti1/2W1/2)O4;1425;Tetragonal Scheelite;19.3;6200;;-19;400;Y,Ti,W,O;Y,Ti1,W1,O4
1272;0.4Li2Zn3Ti4O12-0.6Li2TiO3;1240;Composite;19.3;28000;;-31;480;Li,Zn,Ti,O;Li2,Zn3,Ti4,O12,Li2,Ti,O3
1273;Nd2.9/3Ca0.05(Mg0.5Sn0.5)O3;1550/4h;Cubic;19.3;99000;;-65;587;Nd,Ca,Mg,Sn,O;Nd2,Ca0,Mg0,Sn0,O3
1274;(Ba0.05Mg0.95)(Zr0.05Ti0.95)O3;1210/4h;Ilmenite type;19.3;132000;;-32;570;Ba,Mg,Zr,Ti,O;Ba0,Mg0,Zr0,Ti0,O3
1275;LiNi0.5Ti0.5O2;1275/6h;Fm-3m;19.3;51300;;-20;588;Li,Ni,Ti,O;Li,Ni0,Ti0,O2
1276;La(Mg0.5Sn0.5)O3+2 wt% ZBS glass;1400/4h;Cubic;19.4;35800;;-86;589;La,Mg,Sn,O,Zn,B,Si;La,Mg0,Sn0,O3,Zn,O,B2,O3,Si,O2
1277;(Ca1+xSm1-x)(Al1-xTix)O4 (x=0.06);1500;K2NiF4 type Tetragonal I4/mmm;19.4;120700;;-9;554;Ca,Sm,Al,Ti,O;Ca1,Sm1,Al1,Ti,O4
1278;(Nd0.99Sr0.015)1.02Nb0.988O4;1250/4h;Monoclinic fergusonite I2/a;19.4;33100;;-30;569;Nd,Sr,Nb,O;Nd0,Sr0,Nb0,O4
1279;Li2Zn3Ti4O12+1.5 wt% BCB;900;Cubic Fd-3m;19.4;57600;;-40;553;Li,Zn,Ti,O,B,C;Li2,Zn3,Ti4,O12,B,C,B
1280;0.94CaNb2O6-0.06CaTiO3;1300;Composite;19.5;69500;;-65;545;Ca,Nb,O,Ti;Ca,Nb2,O6,Ca,Ti,O3
1281;Ca(La1/2Ta1/2)O3;1500;Perovskite Monoclinic P21/n;19.5;30000;9.8;-41;590;Ca,La,Ta,O;Ca,La1,Ta1,O3
1282;CoTiO3;1375/5h;Trigonal R-3 Ilmenite;19.5;62500;;-49;516;Co,Ti,O;Co,Ti,O3
1283;Sm2BaZnO5;1320/2h;Orthorhombic Pmna;19.5;35500;-6.4;;405;Sm,Ba,Zn,O;Sm2,Ba,Zn,O5
1284;ZnTiO3+0.25 wt% V2O5;900;Trigonal R-3;19.5;2700;7.4;;591;Zn,Ti,O,V;Zn,Ti,O3,V2,O5
1285;90 wt% ZnNb2O6-TiO2+10 wt% (SiO2- B2O3—Al2O3);900;Composite;19.5;9200;;18;27;Zn,Nb,O,Ti,Si,B,Al;Zn,Nb2,O6,Ti,O2,Si,O2,B2,O3,Al2,O3
1286;90 wt% (Mg,Ca)TiO3+10 wt%Li2O-B2O3-SiO2;950;Composite;19.5;26700;;-12;592;Mg,Ca,Ti,O,Li,B,Si;Mg,Ca,Ti,O3,Li2,O,B2,O3,Si,O2
1287;Ca1+xNd1-xAl1-xO4 (x=0.15);;Tetragonal I4/mmm;19.5;93400;;-2;593;Ca,Nd,Al,O;Ca1,Nd1,Al1,O4
1288;Nd(Mg0.4Zn0.1Sn0.5)O3;1500/4h;Perovskite;19.5;129200;;-66;594;Nd,Mg,Zn,Sn,O;Nd,Mg0,Zn0,Sn0,O3
1289;(Zn0.95Ni0.05)2TiO4;1180;Cubic Fd3m;19.5;2200;7.3;;517;Zn,Ni,Ti,O;Zn0,Ni0,Ti,O4
1290;LaNbO4+3 wt% CuO;950/2h;Monoclinic fergusonite I2/a;19.5;49000;;1;595;La,Nb,O,Cu;La,Nb,O4,Cu,O
1291;Li2+xTi1-4xNb3xO3 (x=0.07);1300;Monoclinic rock salt;19.5;84800;;-1;596;Li,Ti,Nb,O;Li2,Ti1,Nb3,O3
1292;SrLaAlO4 (co-precipitation PH=8);1425;Tetragonal I4/mmm;19.5;56500;;-33;597;Sr,La,Al,O,P,H;Sr,La,Al,O4,P,H
1293;Nd(Mg0.43Ca0.07Sn0.5)O3;1550/4h;Perovskite;19.5;100400;;;598;Nd,Mg,Ca,Sn,O;Nd,Mg0,Ca0,Sn0,O3
1294;(Li0.5Gd0.5)MoO4;750;Tetragonal Scheelite;19.5;3900;;209;474;Li,Gd,Mo,O;Li0,Gd0,Mo,O4
1295;PbO:B2O3:SiO2 (70:20:10) glass;;Glass;19.6;500;10.3;-155;92;Pb,O,B,Si;Pb,O,B2,O3,Si,O2
1296;NdNbO4;1250;Monoclinic fergusonite I2/a;19.6;33000;;-24;363;Nd,Nb,O;Nd,Nb,O4
1297;Sm2BaCuO5;;Orthorhombic Pnma;19.6;3400;11.36;-9;384;Sm,Ba,Cu,O;Sm2,Ba,Cu,O5
1298;(Ca1+xSm1-x)(Al1-xTix)O4 (x=0.1);1500;K2NiF4 type Tetragonal I4/mmm;19.6;113700;;-6;554;Ca,Sm,Al,Ti,O;Ca1,Sm1,Al1,Ti,O4
1299;(Mg0.95Ca.05)TiO3+5 mol% B2O3;1200;IlmeniteTrigonal R-3;19.6;86000;10;-3;472;Mg,Ca,Ti,O,B;Mg0,Ca,Ti,O3,B2,O3
1300;0.92Ba(Mg1/2W1/2)O3--0.08BaTiO3;1500/6h;Perovskite Cubic Fm3m;19.6;37000;;-19;373;Ba,Mg,W,O,Ti;Ba,Mg1,W1,O3,Ba,Ti,O3
1301;Nd0.5La1.5BaZnO5;;;19.6;16320;;-1;599;Nd,La,Ba,Zn,O;Nd0,La1,Ba,Zn,O5
1302;CaNb2O6;1400;Columbite Pbcn;19.6;21500;;13;600;Ca,Nb,O;Ca,Nb2,O6
1303;Ca(Sm1/2Ta1/2)O3;1500;Perovskite;19.6;26500;9.8;-24;590;Ca,Sm,Ta,O;Ca,Sm1,Ta1,O3
1304;CaTe2O5;;;19.6;12600;;-89;444;Ca,Te,O;Ca,Te2,O5
1305;LiYbW2O8;900;Monoclinic P2/n;19.7;8720;;45;48;Li,Yb,W,O;Li,Yb,W2,O8
1306;Ba(Mg0.33Ta0.33Ti0.167W0.167)O3;1580;Perovskite Trigonal R-3;19.7;58200;6.5;-11;438;Ba,Mg,Ta,Ti,W,O;Ba,Mg0,Ta0,Ti0,W0,O3
1307;(1-y)Li3NbO4-yLi2TiO3 (y=0.6);;Composite;19.7;91200;;24;409;Li,Nb,O,Ti;Li3,Nb,O4,Li2,Ti,O3
1308;La(Mg0.5Sn0.5)O3+0.5 wt% B2O3;1500/4h;Perovskite;19.7;45000;;-85;601;La,Mg,Sn,O,B;La,Mg0,Sn0,O3,B2,O3
1309;Li2TiO3+1 wt% BaO-CuO;900;Monoclinic C2/c;19.7;46300;;31;390;Li,Ti,O,Ba,Cu;Li2,Ti,O3,Ba,O,Cu,O
1310;La4Ti3O12;;Hexagonal;19.7;9950;;-10;602;La,Ti,O;La4,Ti3,O12
1311;(BaxMg1-x)(Zr0.05Ti0.95)O3 (x=0.07);1210/4h;Ilmennite type Trigonal;19.7;100000;;-31;570;Ba,Mg,Zr,Ti,O;Ba,Mg1,Zr0,Ti0,O3
1312;Li2TiO3;1230;Monoclinic C2/c;19.8;23600;;39;390;Li,Ti,O;Li2,Ti,O3
1313;Zn2Te3O8+30 wt% TiTe3O8;600;Composite;19.8;50000;;3;603;Zn,Te,O,Ti;Zn2,Te3,O8,Ti,Te3,O8
1314;(1-y)Li3NbO4-+yLi2TiO3 (y=0.6);;Composite;19.8;91200;;-24;409;Li,Nb,O,Ti;Li3,Nb,O4,Li2,Ti,O3
1315;Ca1.15Sm0.85Al0.85Ti0.15O4+0.15 wt%B2O3;1325;Tetragonal I4/mmm;19.8;89400;;-1;604;Ca,Sm,Al,Ti,O,B;Ca1,Sm0,Al0,Ti0,O4,B2,O3
1316;Dy(Ti1/2W1/2)O4;1425;Tetragonal Scheelite;19.9;6000;6.6;-5;400;Dy,Ti,W,O;Dy,Ti1,W1,O4
1317;MgNb2O6+2 wt% CuO;1170;Columbite Orthorhombic Pbcn;19.9;110000;10;-44;605;Mg,Nb,O,Cu;Mg,Nb2,O6,Cu,O
1318;BaNd2Ti5O14:(20La2O3-60B2O3-20TiO2) (60:40 wt%);850;Tungsten bronze;19.9;8200;;;606;Ba,Nd,Ti,O,La,B;Ba,Nd2,Ti5,O14,La2,O3,B2,O3,Ti,O2
1319;1-xCeO2-xNd2O3 (x=0.4);1650;Cubic flurite Fm3m;19.9;34100;;-55;413;Ce,O,Nd;Ce,O2,Nd2,O3
1320;Ba8Zn(Nb6-xSbx)O24 (x=1.8);1425;;19.9;18600;;6;503;Ba,Zn,Nb,Sb,O;Ba8,Zn,Nb6,Sb,O24
1321;La0.97Sm0.03(Mg0.5Sn0.5)O3;1500/4h;;19.9;70200;;-77;607;La,Sm,Mg,Sn,O;La0,Sm0,Mg0,Sn0,O3
1322;(Li0.5Sm0.5)MoO4;640;Tetragonal Scheelite;19.9;4600;;231;474;Li,Sm,Mo,O;Li0,Sm0,Mo,O4
1323;(Sr1-xCax)La2Al2O7 (x=0.1);1600/3h;R-P I4/mmm;19.9;135400;;-19;608;Sr,Ca,La,Al,O;Sr1,Ca,La2,Al2,O7
1324;Ca(Al1/2Ta1/2)O3;;Complex perovskite;20.0;8500;-;-90;609;Ca,Al,Ta,O;Ca,Al1,Ta1,O3
1325;Ca[(Li1/3Nb2/3)0.95Ti0.05]O3-d+5 wt%Bi2O3;900/3h;Perovskite;20.0;6500;;-4;610;Ca,Li,Nb,Ti,O,Bi;Ca,Li1,Nb2,Ti0,O3,Bi2,O3
1326;La0.9Nd0.1NbO4;1250;Monoclinic fergusonite I2/a;20.0;45000;;-1;363;La,Nd,Nb,O;La0,Nd0,Nb,O4
1327;Ca(Nd1/2Ta1/2)O3;1500;Perovskite Monoclinic P21/n;20.0;2400;9.7;-16;590;Ca,Nd,Ta,O;Ca,Nd1,Ta1,O3
1328;0.95MgTiO3-0.05CaTiO3+0.25 wt%CuO;1275/4h;Composite;20.0;51000;7;-8;611;Mg,Ti,O,Ca,Cu;Mg,Ti,O3,Ca,Ti,O3,Cu,O
1329;Ca(Nd1/2Nb1/2)O3;1500;Complex perovskite;20.0;17500;9.6;-33;590;Ca,Nd,Nb,O;Ca,Nd1,Nb1,O3
1330;GdTiNbO6;1385;Aschenite Orthorhombic Pbcn;20.0;9050;7.27;-52;563;Gd,Ti,Nb,O;Gd,Ti,Nb,O6
1331;MgO-SiO2-TiO2+15 wt%ZnO-B2O3+2.4 wt% Co2O3;1160;Composite;20.0;100000;10;;612;Mg,O,Si,Ti,Zn,B,Co;Mg,O,Si,O2,Ti,O2,Zn,O,B2,O3,Co2,O3
1332;Sm0.3Y0.7TiNbO6;1420;Orthorhombic Pbnm;20.0;19200;;-33;564;Sm,Y,Ti,Nb,O;Sm0,Y0,Ti,Nb,O6
1333;LaNbO4;;Monoclinic I2/a;20.0;15000;;50;279;La,Nb,O;La,Nb,O4
1334;Li2.081Ti0.676Nb0.243O3;1100;Monoclinic;20.0;50000;;13;613;Li,Ti,Nb,O;Li2,Ti0,Nb0,O3
1335;CaO-4ZnO-Nb2O5-TiO2;1125;Composite;20.0;9000;5.9;-47;230;Ca,O,Zn,Nb,Ti;Ca,O,Zn,O,Nb2,O5,Ti,O2
1336;5NiO-Nb2O5-TiO2;1125;Composite;20.0;8200;5.9;-64;230;Ni,O,Nb,Ti;Ni,O,Nb2,O5,Ti,O2
1337;CaO-4MgO-Ta2O5-TiO2;1360;Composite;20.0;50000;5.6;-33;230;Ca,O,Mg,Ta,Ti;Ca,O,Mg,O,Ta2,O5,Ti,O2
1338;5NiO-Ta2O5-TiO2;1300;Composite;20.0;14000;5.9;-53;230;Ni,O,Ta,Ti;Ni,O,Ta2,O5,Ti,O2
1339;Sr3Zn0.75Mg0.25Nb2O9;1300;Hexagonal, perovskite;20.0;8500;;-16;614;Sr,Zn,Mg,Nb,O;Sr3,Zn0,Mg0,Nb2,O9
1340;CaO-4Co3O4-Ta2O5-TiO2;1210;Composite;20.0;26000;5.8;-30;230;Ca,O,Co,Ta,Ti;Ca,O,Co3,O4,Ta2,O5,Ti,O2
1341;Ba1-3x/2Lax(Mg1/2W1/2)O3 (x=0.02);1450/2h;Complex perovskite cubic Fm3m;20.0;87680;-;-1;568;Ba,La,Mg,W,O;Ba1,La,Mg1,W1,O3
1342;xBa(Mg1/2W1/2)O3-(1-x)BaTiO3 (x=0.92);1500/6h;Perovskite Fm3m;20.0;37000;;-19;373;Ba,Mg,W,O,Ti;Ba,Mg1,W1,O3,Ba,Ti,O3
1343;0.95MgTiO3-0.05CaTiO3;1400;Ilmenite Trigonal R-3;20.0;56000;;0;615;Mg,Ti,O,Ca;Mg,Ti,O3,Ca,Ti,O3
1344;0.94MgTiO3-0.06CaTiO3+0.25 wt%CuO;1275;Ilmenite Trigonal R-3;20.0;48000;;-3;611;Mg,Ti,O,Ca,Cu;Mg,Ti,O3,Ca,Ti,O3,Cu,O
1345;0.75MgAl2O4-0.25TiO2;;Composite;20.0;10500;;0;195;Mg,Al,O,Ti;Mg,Al2,O4,Ti,O2
1346;Ba(Mg1/3Ta(2-2x)/3Wx/3Tix/3)O3 (x=0.15);1550/4h;Perovskite Trigonal R-3;20.0;90000;;0;438;Ba,Mg,Ta,Wx,Ti,O;Ba,Mg1,Ta2,Wx,Ti,O3
1347;Ba[Ti1-x(Ni1/2W1/2)x]O3 (x=0.6);1425;Perovskite Hexagonal P63/mmc;20.0;42000;;-10;616;Ba,Ti,Ni,W,O;Ba,Ti1,Ni1,W1,O3
1348;Zn3Nb2O8+2 wt% V2O5+0.5 wt% CuO;800;Monoclinic C2/c;20.0;36000;11.8;-;617;Zn,Nb,O,V,Cu;Zn3,Nb2,O8,V2,O5,Cu,O
1349;BiSbO4+V2O5-CuO;930;Monoclinic I2/c;20.0;40000;;-75;618;Bi,Sb,O,V,Cu;Bi,Sb,O4,V2,O5,Cu,O
1350;La2.98/3Sr0.01(Mg0.5Sn0.5)O3;1550/4h;;20.0;57100;;-77;619;La,Sr,Mg,Sn,O;La2,Sr0,Mg0,Sn0,O3
1351;Ba(Mg1/2W1/2)O3;1550/2h;Perovskite Cubic Fm3m;20.0;120000;;-28;620;Ba,Mg,W,O;Ba,Mg1,W1,O3
1352;Ba(Zn0.49W0.5)O2.995;1360/4h;Perovskite Cubic Fm3m;20.0;40000;;-35;567;Ba,Zn,W,O;Ba,Zn0,W0,O2
1353;Zn1.8Ti1.1O4;1090;Cubic Fd3m;20.0;20200;;-58;451;Zn,Ti,O;Zn1,Ti1,O4
1354;La2.98/3Ba0.01(Mg0.5Sn0.5)O3+0.25 wt%CuO;1500/4h;;20.0;50000;;-78;621;La,Ba,Mg,Sn,O,Cu;La2,Ba0,Mg0,Sn0,O3,Cu,O
1355;0.5Mg4Nb2O9-0.5CaTiO3+1.7 wt%V2O5;1150/5h;Composite;20.0;48000;;-12;622;Mg,Nb,O,Ca,Ti,V;Mg4,Nb2,O9,Ca,Ti,O3,V2,O5
1356;(Co0.95Zn0.05)TiO3;1350/3h;Trigonal R-3;20.0;107000;9.27;60;623;Co,Zn,Ti,O;Co0,Zn0,Ti,O3
1357;La2.98/3Ba0.01(Mg0.5Sn0.5)O3+0.25 wt%CuO;1500/4h;Not available;20.0;50100;;-78;621;La,Ba,Mg,Sn,O,Cu;La2,Ba0,Mg0,Sn0,O3,Cu,O
1358;0.95MgTiO3-0.05CaTiO3+1 wt% ZnO;1300;Composite composite;20.0;65000;7;-6;624;Mg,Ti,O,Ca,Zn;Mg,Ti,O3,Ca,Ti,O3,Zn,O
1359;Ba(Mg1/2W1/2)O3+xBa(Y1/3W1/3)O3+(x=0.02);1575;Cubic Fm-3m perovskite;20.0;160000;;-21;625;Ba,Mg,W,O,Y;Ba,Mg1,W1,O3,Ba,Y1,W1,O3
1360;ZnNb2O6-0.2CaTiO3+4 wt%BaCu(B2O5);950/4h;Composite;20.0;12500;;3;626;Zn,Nb,O,Ca,Ti,Ba,Cu,B;Zn,Nb2,O6,Ca,Ti,O3,Ba,Cu,B2,O5
1361;0.95MgTiO3-0.05CaTiO3+1 wt%ZnO+0.5 wt% WO3;1310;;20.0;62000;7;-5;627;Mg,Ti,O,Ca,Zn,W;Mg,Ti,O3,Ca,Ti,O3,Zn,O,W,O3
1362;La(MgSn)0.5O3;1600/4h;Perovskite Monoclinic P21/n;20.1;63000;;-78;628;La,Mg,Sn,O;La,Mg,Sn0,O3
1363;La(Mg0.43Ba0.07Sn0.5)O3;1550/2h;Cubic perovskite;20.1;51600;-82;-8;629;La,Mg,Ba,Sn,O;La,Mg0,Ba0,Sn0,O3
1364;(BaxMg1-x)(Sn0.05Ti0.95)O3 (x=0.03);1210/4h;Ilmenite type Trigonal;20.1;100000;;-26;570;Ba,Mg,Sn,Ti,O;Ba,Mg1,Sn0,Ti0,O3
1365;0.96Mg0.95Co0.05TiO3-0.04SrTiO3+1wt% ZnO;1250;Composite;20.1;74000;;-8;630;Mg,Co,Ti,O,Sr,Zn;Mg0,Co0,Ti,O3,Sr,Ti,O3,Zn,O
1366;NdNbO4+2 wt% CaF2;1225;Monoclinic fergusonite I2/a;20.1;75000;;-19;631;Nd,Nb,O,Ca,F;Nd,Nb,O4,Ca,F2
1367;(1-x)(Mg0.95Ni0.05)TiO3-xSrTiO3 (x=0.03);1300/4h;Composite;20.1;85000;;-11;556;Mg,Ni,Ti,O,Sr;Mg0,Ni0,Ti,O3,Sr,Ti,O3
1368;SrNb2O6;1300;Columbite Monoclinic P21/c;20.1;16900;6.5;-;489;Sr,Nb,O;Sr,Nb2,O6
1369;0.55LiMgVO4-0.45TiO2;760;Composite;20.1;20100;;16;140;Li,Mg,V,O,Ti;Li,Mg,V,O4,Ti,O2
1370;Zn2TiO4;1300/2h;Cubic Fd3m;20.2;19000;;-55;632;Zn,Ti,O;Zn2,Ti,O4
1371;(Ca1+xSm1-x)(Al1-xTix)O4 (x=0.15);1400;K2NiF4 type Tetragonal I4/mmm;20.2;97800;;-0.5;554;Ca,Sm,Al,Ti,O;Ca1,Sm1,Al1,Ti,O4
1372;Ba3NiNb2-xSbxO9 (x=0.5);;Cubic Pm3m;20.2;16780;6;-29;381;Ba,Ni,Nb,Sb,O;Ba3,Ni,Nb2,Sb,O9
1373;La1-xBix(Mg0.5Sn0.5)O3 (x=0.1);;;20.2;58100;;-84;633;La,Bi,Mg,Sn,O;La1,Bi,Mg0,Sn0,O3
1374;La(Mg0.4Ca0.1Sn0.5)O3;1500;Perovskite;20.2;80500;;-79;634;La,Mg,Ca,Sn,O;La,Mg0,Ca0,Sn0,O3
1375;La(Mg0.4Ni0.1Sn0.5)O3;1550/4h;;20.2;74600;;-85;635;La,Mg,Ni,Sn,O;La,Mg0,Ni0,Sn0,O3
1376;La0.97Yb0.03(Mg0.5Sn0.5)O3;;;20.2;56800;;-79;636;La,Yb,Mg,Sn,O;La0,Yb0,Mg0,Sn0,O3
1377;MgLi2/3Ti4/3O4;1125/2h;Cubic Fd-3m;20.2;62300;;-27;637;Mg,Li,Ti,O;Mg,Li2,Ti4,O4
1378;(1-x)MgTiO3-xCa0.8Sr0.2TiO3 (x=0.04);;Ilmenite Hexagonal R-3;20.2;97200;;-21;572;Mg,Ti,O,Ca,Sr;Mg,Ti,O3,Ca0,Sr0,Ti,O3
1379;0.2Li2Zn3Ti4O12-0.8Li2TiO3;1240;Composite;20.2;24000;;-11;480;Li,Zn,Ti,O;Li2,Zn3,Ti4,O12,Li2,Ti,O3
1380;(BaxMg1-x)(Sn0.05Ti0.95)O3 (x=0.05);1210/4h;Ilmenite type Trigonal;20.2;84000;;-17;570;Ba,Mg,Sn,Ti,O;Ba,Mg1,Sn0,Ti0,O3
1381;(BaxMg1-x)(Sn0.05Ti0.95)O3 (x=0.07);1210/4h;Ilmenite type Trigonal;20.3;75000;;-14;570;Ba,Mg,Sn,Ti,O;Ba,Mg1,Sn0,Ti0,O3
1382;SrLaGaO4;1275/3h;Tetragonal I4/mmm;20.3;16200;;-34;638;Sr,La,Ga,O;Sr,La,Ga,O4
1383;La2BaZnO5;;Tetragonal I4/mcm;20.3;17800;;-0.9;599,639;La,Ba,Zn,O;La2,Ba,Zn,O5
1384;NdLaBaZnO5;;Orthorhombic;20.3;7900;;-5;599;Nd,La,Ba,Zn,O;Nd,La,Ba,Zn,O5
1385;ZnTiO3+0.5 wt% V2O5;900;Hexagonal R-3;20.3;5200;7.8;;591;Zn,Ti,O,V;Zn,Ti,O3,V2,O5
1386;90 wt% ZnNb2O6-TiO2+10 wt%(Li2O- B2O3-SiO2);875;Composite;20.3;8200;;5;27;Zn,Nb,O,Ti,Li,B,Si;Zn,Nb2,O6,Ti,O2,Li2,O,B2,O3,Si,O2
1387;0.95(Mg.95Co.05)TiO3-0.05CaTiO3;1275/4h;Ilmenite Hexagonal R-3;20.3;107000;7;-23;422;Mg,Co,Ti,O,Ca;Mg,Co,Ti,O3,Ca,Ti,O3
1388;CeO2:(at 30K);1675;Cubic flurite Fm3m;20.3;600000;5.5;;640;Ce,O,K;Ce,O2,K
1389;Pr(Ti1/2W1/2)O4;1300;Tetragonal Scheelite;20.3;6900;6.53;-20;400;Pr,Ti,W,O;Pr,Ti1,W1,O4
1390;MnTa2O6;1350;Columbite Orthorhombic Pbcn;20.3;16500;;-44;600;Mn,Ta,O;Mn,Ta2,O6
1391;(Li0.5Nd0.5)MoO4;660;Tetragonal Scheelite;20.3;3000;;235;474;Li,Nd,Mo,O;Li0,Nd0,Mo,O4
1392;(1-x)Mg0.95Ni0.05Ti0.98Zr0.02O3-xSrTiO3(x=0.04);;Composite;20.3;85400;;3;641;Mg,Ni,Ti,Zr,O,Sr;Mg0,Ni0,Ti0,Zr0,O3,Sr,Ti,O3
1393;SmAlO3;1650/2h;Orthorhombic Pbnm;20.4;65000;10;-74;452;Sm,Al,O;Sm,Al,O3
1394;MnTiO3;1350/2h;Hexagonal R-3(148) Ilmenite;20.4;15200;;-56;516;Mn,Ti,O;Mn,Ti,O3
1395;Ba3NiNb2-xSbxO9 (x=1);;Hxagonal P63mc;20.4;43880;6.3;-18;381;Ba,Ni,Nb,Sb,O;Ba3,Ni,Nb2,Sb,O9
1396;CoNb2O6;1300/4h;Columbite Pbcn;20.5;81000;;-70;489,642;Co,Nb,O;Co,Nb2,O6
1397;(BaxMg1-x)(Sn0.05Ti0.95)O3 (x=0.1);1210/4h;Ilmenite type Trigonal;20.5;37000;;-3;570;Ba,Mg,Sn,Ti,O;Ba,Mg1,Sn0,Ti0,O3
1398;Li2Ti1-x(Zn1/3Nb2/3)xO3 (x=0.2);;Monoclinic C2/c;20.5;75300;;15;643;Li,Ti,Zn,Nb,O;Li2,Ti1,Zn1,Nb2,O3
1399;Sm0.4Y0.6TiNbO6;1400;;20.5;15000;;-30;564;Sm,Y,Ti,Nb,O;Sm0,Y0,Ti,Nb,O6
1400;Co1+0.01Nb2O6 (sintered in O2);1400;Columbite Pbcn;20.5;114000;;-60;644;Co,Nb,O;Co1,Nb2,O6,O2
1401;Sr2La2MgW2O12;1525;Trigonal R-3m;20.5;35000;;-83;645;Sr,La,Mg,W,O;Sr2,La2,Mg,W2,O12
1402;SrNd2Al2O7;;Tetragonal R-P phase;20.5;65500;;-4;538;Sr,Nd,Al,O;Sr,Nd2,Al2,O7
1403;(Ba0.1Mg0.9)(Zr0.05Ti0.95)O3;1210/4h;Ilmenite type;20.6;25000;;-28;570;Ba,Mg,Zr,Ti,O;Ba0,Mg0,Zr0,Ti0,O3
1404;ZnLi2/3Ti4/3O4;1075;Cubic Fd-3m;20.6;106700;;-48;553;Zn,Li,Ti,O;Zn,Li2,Ti4,O4
1405;0.5CeO2-0.5BaTi4O9+12 wt% B2O3+1wt% CuO;950/4h;Cubic flurite Fm3m+Orthorhombic Pnmm;20.6;17000;5.7;48;646;Ce,O,Ba,Ti,B,Cu;Ce,O2,Ba,Ti4,O9,B2,O3,Cu,O
1406;ErTiTaO6;1560;Euxenite orthorhombic;20.6;85500;;-29;583;Er,Ti,Ta,O;Er,Ti,Ta,O6
1407;(Li0.5Ce0.5)MoO4;580;Tetragonal Scheelite;20.6;2000;;228;474;Li,Ce,Mo,O;Li0,Ce0,Mo,O4
1408;Ca(La1/2Nb1/2)O3;1500;Perovskite;20.6;38000;9.4;-51;590;Ca,La,Nb,O;Ca,La1,Nb1,O3
1409;MgTiO3+5 mol% Bi2O3-7 mol% V2O5;875;Ilmnite Trigonal R-3+second phase;20.6;10420;6.3;;647;Mg,Ti,O,Bi,V;Mg,Ti,O3,Bi2,O3,V2,O5
1410;0.97MgO-0.03BaO-TiO2;1320;Mixture phases;20.6;32600;9.35;;541;Mg,O,Ba,Ti;Mg,O,Ba,O,Ti,O2
1411;(BaxMg1-x)(Zr0.05Ti0.95)O3 (x=0.1);1210/4h;Ilmneite type Trigonal;20.6;25000;;-28;570;Ba,Mg,Zr,Ti,O;Ba,Mg1,Zr0,Ti0,O3
1412;ZnTiO3+0.75 wt% V2O5;900;Trigonal R-3;20.6;8800;8.2;;591;Zn,Ti,O,V;Zn,Ti,O3,V2,O5
1413;(Ba0.75Sr0.25)(Mg0.5W0.5)O3;1400;multiphase;20.6;152600;;24;648;Ba,Sr,Mg,W,O;Ba0,Sr0,Mg0,W0,O3
1414;Nd2BaZn0.8Cu0.2O5;;Tetragonal I4/mcm;20.7;11680;;-2;463;Nd,Ba,Zn,Cu,O;Nd2,Ba,Zn0,Cu0,O5
1415;Sr3ZnNb2O9;1300;Complex perovskite Cubic Pm3m;20.7;7500;;-27;614;Sr,Zn,Nb,O;Sr3,Zn,Nb2,O9
1416;LaAlO3+0.25 wt% CuO;1460;Perovskite Trigonal R-3m;20.7;48000;;-80;649;La,Al,O,Cu;La,Al,O3,Cu,O
1417;(Ca1+xSm1-x)(Al1-xTix)O4 (x=0.2);1500;K2NiF4 type Tetragonal I4/mmm;20.7;99400;;1;554;Ca,Sm,Al,Ti,O;Ca1,Sm1,Al1,Ti,O4
1418;CeAlO3;1500;Tetragonal P4/mmm;20.7;40110;9.5;-57;650;Ce,Al,O;Ce,Al,O3
1419;Ba4Ti3P2O15;1200/4h;Monoclinic;20.7;42200;;37;651;Ba,Ti,P,O;Ba4,Ti3,P2,O15
1420;Ba2SmSbO6;1500;Perovskite Cubic Fm3m;20.7;86500;;25;467;Ba,Sm,Sb,O;Ba2,Sm,Sb,O6
1421;Sr1-3x/2Lax(Mg1/2W1/2)O3 (x=0.01);1550/2h;Complex perovskite Tetragonal;20.7;60000;-;-40;568;Sr,La,Mg,W,O;Sr1,La,Mg1,W1,O3
1422;Li2TiO3+2 wt% Li2O-ZnO-B2O3+35wt% LiZnNbO4;900;Composite;20.7;19300;;0;652;Li,Ti,O,Zn,B,Nb;Li2,Ti,O3,Li2,O,Zn,O,B2,O3,Li,Zn,Nb,O4
1423;(Zn0.95Ni0.05)3Nb2O8+4 wt% B2O3-CuO;930/2h;Monoclinic;20.7;98000;;-85;653;Zn,Ni,Nb,O,B,Cu;Zn0,Ni0,Nb2,O8,B2,O3,Cu,O
1424;Ba2Mg0.9Ca0.1WO6;1500;Perovskite Cubic Fm3m;20.8;120700;;0;441;Ba,Mg,Ca,W,O;Ba2,Mg0,Ca0,W,O6
1425;TeO2;;Tetragonal P41212;20.8;34700;;-101;444;Te,O;Te,O2
1426;0.964MgTiO3-0.036SrTiO3;1270;Ilmenite Trigonal R-3+Perovskite;20.8;71000;;-1;654;Mg,Ti,O,Sr;Mg,Ti,O3,Sr,Ti,O3
1427;La2-x/3Nax(Mg1/2W1/2)O3 (x=0.5);1450;Perovskite Orthorhombic I222;20.8;5700;;-47;655;La,Na,Mg,W,O;La2,Na,Mg1,W1,O3
1428;Nd2BaZn0.7Cu0.3O5;;Tetragonal I4/mcm;20.8;19793;;-3;463;Nd,Ba,Zn,Cu,O;Nd2,Ba,Zn0,Cu0,O5
1429;0.96Mg(Zr0.05Ti0.95)O3-0.04SrTiO3;;Composite;20.8;257000;;0;656;Mg,Zr,Ti,O,Sr;Mg,Zr0,Ti0,O3,Sr,Ti,O3
1430;(Zn0.95Co0.05)Nb2O8+4 wt% B2O3-CuO;930;Composite;20.8;105000;;-84;657;Zn,Co,Nb,O,B,Cu;Zn0,Co0,Nb2,O8,B2,O3,Cu,O
1431;0.94(Mg0.95Co0.05)TiO3-0.06CaTiO3;1275/4h;Composite;20.9;102000;7;-10;422;Mg,Co,Ti,O,Ca;Mg0,Co0,Ti,O3,Ca,Ti,O3
1432;Ca(Sm1/2Nb1/2)O3;1500;Perovskite;20.9;24500;9.4;-28;590;Ca,Sm,Nb,O;Ca,Sm1,Nb1,O3
1433;0.95MgO-0.05BaO-TiO2;1320;Composite;20.9;32500;9.06;;541;Mg,O,Ba,Ti;Mg,O,Ba,O,Ti,O2
1434;0.96MgTiO3-0.04SrTiO3;1300/4h;Composite;20.9;135000;9;0;658;Mg,Ti,O,Sr;Mg,Ti,O3,Sr,Ti,O3
1435;Zn1.01Nb2O6;1300/4h;Columbite Pbcn;20.9;120000;;-74;642;Zn,Nb,O;Zn1,Nb2,O6
1436;MnNb2O6;1150;Columbite Pbcn;20.9;12900;6.8;-74;557;Mn,Nb,O;Mn,Nb2,O6
1437;Li2.081Ti0.676Nb0.243O3+1.5 wt% B2O3;880;Monoclinic;20.9;34100;;8;613;Li,Ti,Nb,O,B;Li2,Ti0,Nb0,O3,B2,O3
1438;0.95Mg(Zr0.05Ti0.95)O3-0.05SrTiO3;1390;Composite;20.9;203000;6.8;2;659;Mg,Zr,Ti,O,Sr;Mg,Zr0,Ti0,O3,Sr,Ti,O3
1439;CoLi2/3Ti4/3O4+1.5 wt% BaCu(B2O5);900;Cubic spinel Fd-3m;20.9;27800;;-24;660;Co,Li,Ti,O,Ba,Cu,B;Co,Li2,Ti4,O4,Ba,Cu,B2,O5
1440;(1-x)Li3Bi2P3O12-xTiO2 (x=0.50);750;Monoclinic P21/m;20.9;14000;;-25;456;Li,Bi,P,O,Ti;Li3,Bi2,P3,O12,Ti,O2
1441;Li2ZnTi3O8-0.2 SnO2;1080/4h;Cubic spinel;10.9;89500;;-24;661;Li,Zn,Ti,O,Sn;Li2,Zn,Ti3,O8,Sn,O2
1442;(1-x)(Mg0.95Ni0.05)TiO3-xSrTiO3 (x=0.04);1300/4h;Composite;20.1;73000;;1;556;Mg,Ni,Ti,O,Sr;Mg0,Ni0,Ti,O3,Sr,Ti,O3
1443;Mg1.03Nb2O6;1400/4h;Columbite Pcan;21.0;121000;;-60;642;Mg,Nb,O;Mg1,Nb2,O6
1444;0.964MgTiO3-0.036SrTiO3;1270;Composite;21.0;71000;;-1;654;Mg,Ti,O,Sr;Mg,Ti,O3,Sr,Ti,O3
1445;BaTe2O6;650;Orthorhombic Cmcm;21.0;50300;;-51;277;Ba,Te,O;Ba,Te2,O6
1446;Ca(Mg1/3Ta2/3)O3;;Complex perovskite;21.0;78000;-;-61;609;Ca,Mg,Ta,O;Ca,Mg1,Ta2,O3
1447;Zn3Nb2O8;1150/2h;Monoclinic C2/c;21.0;83300;;-71;445,632;Zn,Nb,O;Zn3,Nb2,O8
1448;0.95MgTiO3-0.05CaTiO3;1450;Composite;21.0;56000;7;0;611;Mg,Ti,O,Ca;Mg,Ti,O3,Ca,Ti,O3
1449;5NiO-Nb2O5-TiO2;1125;Mixture;21.0;8200;5.08;-64;230;Ni,O,Nb,Ti;Ni,O,Nb2,O5,Ti,O2
1450;TbTiNbO6;1385;Aschenite Orthorhombic Pbcn;21.0;15700;7.58;-45;563;Tb,Ti,Nb,O;Tb,Ti,Nb,O6
1451;5ZnO-2Nb2O5;1220;Mixed phases;21.0;88000;6.98;-73;325;Zn,O,Nb;Zn,O,Nb2,O5
1452;Sm0.6Y0.4TiNbO6;1400;Euxenite Orthorhombic Pbnm;21.0;11500;;-4;564;Sm,Y,Ti,Nb,O;Sm0,Y0,Ti,Nb,O6
1453;Ca5Ta2ZrO12;1700;Perovskite;21.0;23800;5.38;-27;662;Ca,Ta,Zr,O;Ca5,Ta2,Zr,O12
1454;ZnTiO3;925;Trigonal R-3;21.0;30000;;-90;663;Zn,Ti,O;Zn,Ti,O3
1455;Ca[(Li0.33Nb0.67)0.9Ti0.1] O3-delta+20 wt%LiF;840;Composite;21.0;20400;;-18;664;Ca,Li,Nb,Ti,O,F;Ca,Li0,Nb0,Ti0,O3,Li,F
1456;Ba0.95(Zn1/2W1/2)O2.95;1250/4h;Cubic perovskite Fm3m;21.0;25000;;-40;567;Ba,Zn,W,O;Ba0,Zn1,W1,O2
1457;NiNb2O6;1200;Columbite Pbcn;21.0;19300;6.5;-71;557;Ni,Nb,O;Ni,Nb2,O6
1458;Mg0.95Ca0.05TiO3+0.2 mol% Bi2O3;1250;Ilmenite Trigonal R-3;21.0;55600;7;-12;665;Mg,Ca,Ti,O,Bi;Mg0,Ca0,Ti,O3,Bi2,O3
1459;0.96(Mg0.95Ni0.05)TiO3-0.04SrTiO3;1300/4h;Ilmenite Trigonal R-3;21.0;73000;;1;666;Mg,Ni,Ti,O,Sr;Mg0,Ni0,Ti,O3,Sr,Ti,O3
1460;SrLa4Si3O13+8 wt% TiO2;1225/4h;Composite;21.0;13000;;-10;253;Sr,La,Si,O,Ti;Sr,La4,Si3,O13,Ti,O2
1461;0.54BaWO4-0.46Ba5Nb4O15;1100;Composite;21.0;49500;;9;485;Ba,W,O,Nb;Ba,W,O4,Ba5,Nb4,O15
1462;Mg1+0.01Nb2O6;1400;Columbite Pcan;21.0;121000;10;-60;644;Mg,Nb,O;Mg1,Nb2,O6
1463;0.6Mg4Nb2O9-0.4SrTiO3;1300/4h;Composite;21.0;112000;9.7;2;667;Mg,Nb,O,Sr,Ti;Mg4,Nb2,O9,Sr,Ti,O3
1464;x(Mg0.96Co0.04)TiO3-(1-x)SrTiO3 (x=0.94);1360/6h;Composite;21.0;97000;;2;668;Mg,Co,Ti,O,Sr;Mg0,Co0,Ti,O3,Sr,Ti,O3
1465;Nd(Mg0.5Sn0.4Ti0.1)O3;1550/4h;Perovskite;21.1;50000;;-60;669;Nd,Mg,Sn,Ti,O;Nd,Mg0,Sn0,Ti0,O3
1466;(Sr1-xCax)Nd2Al2O7 (x=0.5);;Ruddlesden-Popper solid solution;21.1;68200;;0;670;Sr,Ca,Nd,Al,O;Sr1,Ca,Nd2,Al2,O7
1467;0.4BaTa2V2O11-0.6Ba2BiV3O11;885;Composite;21.1;44750;;2;670b;Ba,Ta,V,O,Bi;Ba,Ta2,V2,O11,Ba2,Bi,V3,O11
1468;Ba[Ti1-x(Zn1/2W1/2)x]O3 (x=0.6);1420;Hexagonal P63/mmc perovskite;21.2;26800;;-3;695;Ba,Ti,Zn,W,O;Ba,Ti1,Zn1,W1,O3
1469;Mg0.95Ca0.05TiO3+2 wt% B2O3;1200;Ilmenite Trigonal R-3;21.2;62000;8;4;615;Mg,Ca,Ti,O,B;Mg0,Ca0,Ti,O3,B2,O3
1470;(1-x)MgTiO3-xCa 0.8Sr0.2TiO3 (x=0.06);1300/4h;Composite;21.2;110900;9.3;-1;696;Mg,Ti,O,Ca,Sr;Mg,Ti,O3,Ca,Sr0,Ti,O3
1471;Ca(Yb1/2Ta1/2)O3;1500;Perovskite;21.2;24000;9.6;-38;590;Ca,Yb,Ta,O;Ca,Yb1,Ta1,O3
1472;SmZrTaO6;1650;;21.2;24190;;-58;671;Sm,Zr,Ta,O;Sm,Zr,Ta,O6
1473;CaTa2O6;1600;Cubic Pm3m;21.2;11600;;1;600;Ca,Ta,O;Ca,Ta2,O6
1474;Sr(Co1/2W1/2)O3;1450;Perovskite Cubic Fm3m;21.2;14000;7.72;-73;528;Sr,Co,W,O;Sr,Co1,W1,O3
1475;Li2Zn(Ti0.9Sn0.1)3O8+1.5 wt%0.4B2O3-0.6CuO;875;Cubic spinel;21.2;12000;;-20;672;Li,Zn,Ti,Sn,O,B,Cu;Li2,Zn,Ti0,Sn0,O8,B2,O3,Cu,O
1476;Ca1-3xBi2xAx)MoO4 (x=0.15, A=A site vacancy);700;Tetragonal Scheelite;21.2;29300;;-1;673;Ca,Bi,Mo,O;Ca1,Bi2,Mo,O4
1477;Ca[Li0.33Nb0.67]0.9Ti0.1]O3-delta+20 wt% LiF;840;Perovskite;21.3;20450;4.59;-18;664;Ca,Li,Nb,Ti,O,F;Ca,Li0,Nb0,Ti0,O3,Li,F
1478;ZnTiO3+1 wt% V2O5;900;Trigonal R-3;21.3;8000;8.8;;591;Zn,Ti,O,V;Zn,Ti,O3,V2,O5
1479;Nd(Ti1/2W1/2)O4;1285;Tetragonal Scheelite I41/a;21.3;10600;5.5;-22;400;Nd,Ti,W,O;Nd,Ti1,W1,O4
1480;0.98CeO2-0.02CaTiO3+0.25 wt% B2O3;1380/4h;Fluorite Cubic Fm3m;21.3;60000;8;-41;674;Ce,O,Ca,Ti,B;Ce,O2,Ca,Ti,O3,B2,O3
1481;0.34BaMoO4-0.66TiO2;1300;Composite;21.3;20700;;119;229;Ba,Mo,O,Ti;Ba,Mo,O4,Ti,O2
1482;(1-x)MgTiO3-xCa0.8Sr0.2TiO3 (x=0.06);;Ilmenite Trigonal R-3;21.4;83700;;-2;572;Mg,Ti,O,Ca,Sr;Mg,Ti,O3,Ca0,Sr0,Ti,O3
1483;PbWO4;620;Tetragonal;21.4;43000;7;-7;476;Pb,W,O;Pb,W,O4
1484;CaHfO3;1750/6h;Orthorhombic perovskite Pnma;21.4;15950;8.9;-33;675;Ca,Hf,O;Ca,Hf,O3
1485;Li2TiO3+5 wt% Li2O-MgO-B2O3;850;Monoclinic C2/c;21.4;64100;;27;676;Li,Ti,O,Mg,B;Li2,Ti,O3,Li2,O,Mg,O,B2,O3
1486;(Rb,Bi)1/2MoO4;550;Scheelite Monoclinic P21/c;21.4;6200;7.5;-30;677;Rb,Bi,Mo,O;Rb,Bi1,Mo,O4
1487;CoLi2/3Ti4/3O4;1050;Cubic spinel Fd-3m;21.4;35000;;-22;660;Co,Li,Ti,O;Co,Li2,Ti4,O4
1488;0.5CeO2-0.25MgO-0.25TiO2: 1 WO3;1400;Mixture phases;21.4;90000;5.57;-50;488;Ce,O,Mg,Ti,W;Ce,O2,Mg,O,Ti,O2,W,O3
1489;SrNdGaO4;1300/3h;Tetragonal I4/mmm;21.4;16600;;7.1;638;Sr,Nd,Ga,O;Sr,Nd,Ga,O4
1490;0.9ZnNb2O6-0.1(ZnO-V2O5);950;Columbite Pbcn;21.4;29500;;;678;Zn,Nb,O,V;Zn,Nb2,O6,Zn,O,V2,O5
1491;MgNb2O6;1300;Columbite Orthorhombic Pcan;21.4;93800;;-70;600;Mg,Nb,O;Mg,Nb2,O6
1492;MgTiO3-CaTiO3 (MMT-20);1360;Composite;21.4;26000;7;;177;Mg,Ti,O,Ca;Mg,Ti,O3,Ca,Ti,O3,Mg,Ti,O3,Ca,Ti,O3
1493;0.5BaCaV2O7-0.5TiO2;950;Composite;21.4;14600;;4;679;Ba,Ca,V,O,Ti;Ba,Ca,V2,O7,Ti,O2
1494;0.95(Mg0.98Zn0.02)TiO3-0.05CaTiO3+4wt% CBS glass;1240/2h;Composite;21.4;59200;;-2;680;Mg,Zn,Ti,O,Ca,C,B,S;Mg0,Zn0,Ti,O3,Ca,Ti,O3,C,B,S
1495;Sm(Ti1/2W1/2)O4;1300;Tetragonal Scheelite;21.5;7100;5.5;-14;400;Sm,Ti,W,O;Sm,Ti1,W1,O4
1496;BaO-0.32MgO-0.26WO3-0.42TiO2;1500/6h;Composite;21.5;49000;;1;407;Ba,O,Mg,W,Ti;Ba,O,Mg,O,W,O3,Ti,O2
1497;MgNb2O6+0.25 wt% B2O3;1260/3h;Columbite Orthorhombic Pcan;21.5;115800;;-48;681;Mg,Nb,O,B;Mg,Nb2,O6,B2,O3
1498;5Li2O-0.583Nb2O5-3.248TiO2+1 wt%V2O5;920;M phase;21.5;32950;;6.1;682;Li,O,Nb,Ti,V;Li2,O,Nb2,O5,Ti,O2,V2,O5
1499;85 wt% Ba5Nb4O15+15 wt%Li2O-B2O3-SiO2-CaO-Al2O3;875;Composite;21.5;3400;;-15;592;Ba,Nb,O,Li,B,Si,Ca,Al;Ba5,Nb4,O15,Li2,O,B2,O3,Si,O2,Ca,O,Al2,O3
1500;NdAlO3+0.25 wt% V2O5;1410;Perovskite Trigonal R-3m;21.5;64000;9;-30;683;Nd,Al,O,V;Nd,Al,O3,V2,O5
1501;ZnNb2O6;1200;Columbite Orthorhombic Pbcn;21.5;84500;6.3;-75;557;Zn,Nb,O;Zn,Nb2,O6
1502;Ba3MgSb2O9;;Perovskite Hexagonal P63/mmc;21.5;23020;5.1;-6;381;Ba,Mg,Sb,O;Ba3,Mg,Sb2,O9
1503;MgNb2O6+2 wt% CuO-B2O3;1050;Columbite Orthorhombic Pcan;21.5;108000;;-44;684;Mg,Nb,O,Cu,B;Mg,Nb2,O6,Cu,O,B2,O3
1504;Zn3Nb2O8;1150/2h;Monoclinic C2/c;21.6;83300;;-71;632;Zn,Nb,O;Zn3,Nb2,O8
1505;PbWO4;850;Scheelite Tetragonal I41/a;21.6;34500;;-22;49;Pb,W,O;Pb,W,O4
1506;0.93(Mg0.95Co0.05)TiO3-0.07CaTiO3;1275/4h;Ilmnite Trigonal R-3;21.6;92000;7;-2;685;Mg,Co,Ti,O,Ca;Mg0,Co0,Ti,O3,Ca,Ti,O3
1507;Ba[Ti1-x(Ni1/2W1/2)x]O3 (x=0.55);1425;Perovskite;21.6;38400;;-8;616;Ba,Ti,Ni,W,O;Ba,Ti1,Ni1,W1,O3
1508;0.93(Mg0.95Co0.05)TiO3-0.07Ca0.8Sr0.2TiO3;1275;Composite;21.6;98900;;1;686;Mg,Co,Ti,O,Ca,Sr;Mg0,Co0,Ti,O3,Ca0,Sr0,Ti,O3
1509;SrSm2Al2O7;;Tetragonal R-P phase;21.6;64700;;4;538;Sr,Sm,Al,O;Sr,Sm2,Al2,O7
1510;(Zn0.7Mg0.3)TiO3+1 wt%Li2O-B2O3-SiO2-CaO-Al2O3- glass;900;Mixture;21.6;62000;;-60;687;Zn,Mg,Ti,O,Li,B,Si,Ca,Al;Zn0,Mg0,Ti,O3,Li2,O,B2,O3,Si,O2,Ca,O,Al2,O3
1511;0.93Li2Mg2W2O9-0.07CaTiO3;920;Trigonal P-3c1 Corundum;21.6;20700;;-1;688;Li,Mg,W,O,Ca,Ti;Li2,Mg2,W2,O9,Ca,Ti,O3
1512;Mg0.95Ca0.05TiO3+0.5 mol%Bi2O3;1250;Ilmenite Trigonal R-3;21.7;52400;7;-29;665;Mg,Ca,Ti,O,Bi;Mg0,Ca0,Ti,O3,Bi2,O3
1513;1-x(Mg0.95Ni0.05)TiO3-x(Ca0.8Sr0.2)TiO3;1275/4h;Composite;21.7;94000;;5;689;Mg,Ni,Ti,O,Ca,Sr;Mg0,Ni0,Ti,O3,Ca0,Sr0,Ti,O3
1514;1-xCeO2-xEr2O3 (x=0.15);1650;Cubic Flurite Fm3m;21.7;23000;;-40;413;Ce,O,Er;Ce,O2,Er2,O3
1515;SrNb2O6;1300;Columbite Monoclinic P21/c;21.7;16900;6.51;-;557;Sr,Nb,O;Sr,Nb2,O6
1516;(1-x)CeO2-xEr2O3 (x=0.7);1650;Cubic flurite Fm3m;21.7;23000;;-40;413;Ce,O,Er;Ce,O2,Er2,O3
1517;CeO2+1 wt% CuO;1580;Cubic flurite Fm3m;21.7;50000;9;-59;690;Ce,O,Cu;Ce,O2,Cu,O
1518;0.9Mg0.95Co0.05TiO3-0.1Ca0.6La0.8/3TiO3+0.25 wt% V2O5;1250;Composite;21.7;58000;2.0;-10;691;Mg,Co,Ti,O,Ca,La,V;Mg0,Co0,Ti,O3,Ca0,La0,Ti,O3,V2,O5
1519;MgO-TiO2-ZnO-CaO+10 wt%Li2O3-B2O3-SiO2;900;Composite;21.7;50000;;-22;692;Mg,O,Ti,Zn,Ca,Li,B,Si;Mg,O,Ti,O2,Zn,O,Ca,O,Li2,O3,B2,O3,Si,O2
1520;MgTiO3-(K0.5La0.5)TiO3+0.5 wt% ZnO;1300/4h;Multiphase;21.7;68000;8;1;693;Mg,Ti,O,K,La,Zn;Mg,Ti,O3,K0,La0,Ti,O3,Zn,O
1521;0.56Ba(Mg1/2W1/2)O3--0.44BaTiO3;1500;Composite;21.8;13000;;44;373;Ba,Mg,W,O,Ti;Ba,Mg1,W1,O3,Ba,Ti,O3
1522;0.9(Mg0.95Co0.05)TiO3-0.1Ca0.6La0.8/3TiO3;1350/4h;Composite;21.8;131000;7;-16;694;Mg,Co,Ti,O,Ca,La;Mg0,Co0,Ti,O3,Ca0,La0,Ti,O3
1523;(Ca1+xSm1-x)(Al1-xTix)O4 (x=0.3);1500;K2NiF4 type Tetragonal I4/mmm;21.8;83100;;10;554;Ca,Sm,Al,Ti,O;Ca1,Sm1,Al1,Ti,O4
1524;99 wt% BiSbO4+1 wt% CaTiO3;1100;Monoclinic I2/c;21.8;61150;;-40;697;Bi,Sb,O,Ca,Ti;Bi,Sb,O4,Ca,Ti,O3
1525;0.94MgTiO3-0.06Ca0.8Sr0.2TiO3;1300;Composite;21.9;128000;;-68;698;Mg,Ti,O,Ca,Sr;Mg,Ti,O3,Ca0,Sr0,Ti,O3
1526;Mg0.95Ca0.05TiO3+1 mol% Bi2O3;1250;Ilmenite Trigonal R-3;21.9;41100;7;0;665;Mg,Ca,Ti,O,Bi;Mg0,Ca0,Ti,O3,Bi2,O3
1527;90 wt% CaZrO3+10 wt%Li2O-B2O3-SiO2;875;Composite;21.9;4700;;-39;592;Ca,Zr,O,Li,B,Si;Ca,Zr,O3,Li2,O,B2,O3,Si,O2
1528;Li3NbO4-0.15CaTiO3;;Composite;21.9;24900;;-58;699;Li,Nb,O,Ca,Ti;Li3,Nb,O4,Ca,Ti,O3
1529;(Na0.5Bi0.5)0.6Ca0.4MoO4;750;Tetragonal scheelite;21.9;20660;;8;343;Na,Bi,Ca,Mo,O;Na0,Bi0,Ca0,Mo,O4
1530;Ca(Ca1/3Ta2/3)O3;;Perovskite;22.0;22000;-;6;609;Ca,Ta,O;Ca,Ca1,Ta2,O3
1531;Li2.081Ti0.676Nb0.243O3+0.5 wt% B2O3;880;M phase;22.0;32000;;-41;700;Li,Ti,Nb,O,B;Li2,Ti0,Nb0,O3,B2,O3
1532;Sr(Ca1/3Ta2/3)O3;;Complex perovskite Trigonal P-3m1;22.0;27300;7;10;701;Sr,Ca,Ta,O;Sr,Ca1,Ta2,O3
1533;Ca(Ni1/3Ta2/3)O3;;Complex perovskite;22.0;21000;-;-91;609;Ca,Ni,Ta,O;Ca,Ni1,Ta2,O3
1534;CrNbO4;1300/5h;Tetragonal P42/mmm;22.0;4000;4;-80;53;Cr,Nb,O;Cr,Nb,O4
1535;(Zn0.7Mg0.3)TiO3;950;Trigonal R-3;22.0;65000;;-80;663;Zn,Mg,Ti,O;Zn0,Mg0,Ti,O3
1536;Sr(Mg1/3Ta2/3)O3;;Complex perovskite Hexagonal;22.0;5600;7;-50;701;Sr,Mg,Ta,O;Sr,Mg1,Ta2,O3
1537;Y(Mg1/2Ti1/2)O3;1650/2h;Perovskite Cubic Fd3m;22.0;33700;10;-46;702;Y,Mg,Ti,O;Y,Mg1,Ti1,O3
1538;NdGaO3;;Perovskite Orthorhombic Pbnm;22.0;85000;;;703;Nd,Ga,O;Nd,Ga,O3
1539;Sr4AlNbO8;1525;;22.0;3700;10.25;;562;Sr,Al,Nb,O;Sr4,Al,Nb,O8
1540;(Zn0.3Co0.7)TiO3;1150;Trigonal R-3;22.0;80000;;-60;704;Zn,Co,Ti,O;Zn0,Co0,Ti,O3
1541;DyTiNbO6;1385;Aschenite Orthorhombic Pbcn;22.0;19100;7.76;-42;563;Dy,Ti,Nb,O;Dy,Ti,Nb,O6
1542;YbTiNbO6;1400;Aschenite Orthorhombic Pbcn;22.0;11000;7.4;-63;563;Yb,Ti,Nb,O;Yb,Ti,Nb,O6
1543;Sm0.71Y0.29TiNbO6;1400;Orthorhombic Pbnm;22.0;1400;;-2;564;Sm,Y,Ti,Nb,O;Sm0,Y0,Ti,Nb,O6
1544;Ca5Nb2HfO12;1700;Perovskite;22.0;16000;5.4;-29;490;Ca,Nb,Hf,O;Ca5,Nb2,Hf,O12
1545;0.5CeO2-0.25ZnO-0.25TiO2:4 Co3O4;1250;Mixed phases;22.0;32100;5.5;-48;490;Ce,O,Zn,Ti,Co;Ce,O2,Zn,O,Ti,O2,Co3,O4
1546;CeO2-0.5CoO-0.5TiO2;1200;Mixed phases;22.0;50000;;-47;488;Ce,O,Co,Ti;Ce,O2,Co,O,Ti,O2
1547;CoNb2O6;1150;Columbite Orthorhombic Pbcn;22.0;41700;6.7;-66;489,6;Co,Nb,O;Co,Nb2,O6
1548;Zn0.5Mg0.5Nb2O6;1150;Columbite Pbcn;22.0;33100;;-29;705;Zn,Mg,Nb,O;Zn0,Mg0,Nb2,O6
1549;Ca1-xBixW1-xVxO4 (x=0.3);950/2h;Tetragonal Scheelite (I41/a);22.0;16700;;2;706;Ca,Bi,W,V,O;Ca1,Bi,W1,V,O4
1550;(1-x)(Mg0.95Zn0.05)TiO3-xCa0.6La0.8/3TiO3(x=0.1);1320/4h;Composite;22.0;94000;;-20;465;Mg,Zn,Ti,O,Ca,La;Mg0,Zn0,Ti,O3,Ca0,La0,Ti,O3
1551;5Li2O-0.58Nb2O5-3.23TiO2+0.5 wt%B2O3;900;M phase;22.0;32000;;10;707;Li,O,Nb,Ti,B;Li2,O,Nb2,O5,Ti,O2,B2,O3
1552;(1-x)(Mg0.95Ni0.05)TiO3-xCa0.6La0.8/3TiO3(x=0.1);1325;Composite;22.0;118000;;-25;708;Mg,Ni,Ti,O,Ca,La;Mg0,Ni0,Ti,O3,Ca0,La0,Ti,O3
1553;Li2TiO3;;Monoclinic rocksalt C2/c;22.0;63500;;20;709;Li,Ti,O;Li2,Ti,O3
1554;Li2TiO3+20 vol% Li2Zn3Ti4O12;900;Composite;22.0;28400;;-2;710;Li,Ti,O,Zn;Li2,Ti,O3,Li2,Zn3,Ti4,O12
1555;NdAlO3;;Perovskite Trigonal R-3m;22.0;58000;;-35;711;Nd,Al,O;Nd,Al,O3
1556;ZnNb2O6+10 wt% V2O5;900/2h;Columbite Orthorhombic Pnca;22.1;10300;;-83;712,713;Zn,Nb,O,V;Zn,Nb2,O6,V2,O5
1557;La2-x/3Nax(Mg1/2W1/2)O3 (x=0.4);1450;Perovskite Composite;22.1;5500;;-45;655;La,Na,Mg,W,O;La2,Na,Mg1,W1,O3
1558;YTiTaO6;1625;Euxenite Orthorhombic;22.1;51400;;-20;583;Y,Ti,Ta,O;Y,Ti,Ta,O6
1559;0.6(Al1/2Ta1/2)O2-0.4(Mg1/2Ta2/3)O2;1450;Orthorhombic Pbcn;22.1;90930;;-16;214;Al,Ta,O,Mg;Al1,Ta1,O2,Mg1,Ta2,O2
1560;0.92(Mg0.95Co0.05)TiO3-0.08CaTiO3;1275/4h;Composite;22.1;86400;7;5.4;422;Mg,Co,Ti,O,Ca;Mg0,Co0,Ti,O3,Ca,Ti,O3
1561;Nd2BaCuO5;;Tetragonal I4/mcm;22.1;4910;;4.6;463;Nd,Ba,Cu,O;Nd2,Ba,Cu,O5
1562;Nd2Ba(Zn1-xCux)O5 (x=0.15);;Tetragonal I4/mcm;22.1;7700;2;;463;Nd,Ba,Zn,Cu,O;Nd2,Ba,Zn1,Cu,O5
1563;ZnNb2O6+5 wt% CuO;925/2h;Columbite Orthorhombic Pbcn;22.1;59500;;-65;482;Zn,Nb,O,Cu;Zn,Nb2,O6,Cu,O
1564;Ba(Yb1/2Ta1/2)O3;1700;Perovskite Cubic Fm3m;22.1;14000;6.7;89;590;Ba,Yb,Ta,O;Ba,Yb1,Ta1,O3
1565;Sm2Ba0.95Sr0.05ZnO5;;Orthorhombic;22.1;10000;;30;549;Sm,Ba,Sr,Zn,O;Sm2,Ba0,Sr0,Zn,O5
1566;Li2TiO3;;Monoclinic rocksalt C2/c;22.1;63500;;20;714;Li,Ti,O;Li2,Ti,O3
1567;Bi[Sb1-x(Nb0.992V0.008)x]O4 (x=0.05);;Monoclinic I2/c;22.1;41000;;-54;715;Bi,Sb,Nb,V,O;Bi,Sb1,Nb0,V0,O4
1568;Ca1-xBixW1-xVxO4 (x=0.3);950/2h;;22.1;16700;;2;706;Ca,Bi,W,V,O;Ca1,Bi,W1,V,O4
1569;(1-x)Li3Bi2P3O12-xTiO2 (x=0.55);725;Monocklinic P21/m;22.1;14900;;-3;456;Li,Bi,P,O,Ti;Li3,Bi2,P3,O12,Ti,O2
1570;La3Ti5Al15O37;1420;Monoclinic Cc;22.1;57100;;19;455;La,Ti,Al,O;La3,Ti5,Al15,O37
1571;(1-x)(Mg(Sn0.05Ti9.5)O3-x(Ca0.8Sr0.2)TiO3-ywt% ZnNb2O6 (x=0.7, y=4);1320/2h;Composite;22.1;60600;7;0;716;Mg,Sn,Ti,O,Ca,Sr,Zn,Nb;Mg,Sn0,Ti9,O3,Ca0,Sr0,Ti,O3,Zn,Nb2,O6
1572;0.95MgTiO3-0.05(Ca0.8Sr0.2)(Zr0.1Ti0.9)O3;1300/4h;Composite;22.15;116000;;5;717;Mg,Ti,O,Ca,Sr,Zr;Mg,Ti,O3,Ca0,Sr0,Zr0,Ti0,O3
1573;ZnTiO3+5 wt% B2O3-SiO2;850;Composite;22.2;52460;6;;718;Zn,Ti,O,B,Si;Zn,Ti,O3,B2,O3,Si,O2
1574;Mg0.93Ca0.07TiO3;1350/3h;IlmeniteTrigonal R-3;22.2;68550;;6;719;Mg,Ca,Ti,O;Mg0,Ca0,Ti,O3
1575;Gd(Ti1/2W1/2)O4;1375;Tetragonal Scheelite;22.2;5000;5.5;-16;400;Gd,Ti,W,O;Gd,Ti1,W1,O4
1576;Mg0.95Ca0.05TiO3+5 mol%Bi2O3;1250;Ilmenite Trigonal R-3;22.3;22500;7;-110;665;Mg,Ca,Ti,O,Bi;Mg0,Ca0,Ti,O3,Bi2,O3
1577;NdAlO3;1650/2h;Perovskite Trigonal R-3m;22.3;58000;10;-33;452;Nd,Al,O;Nd,Al,O3
1578;Sr3Zn0.5Mg0.5Nb2O9;1300;Trigonal, complex perovskite P-3m1;22.3;8200;;4;614;Sr,Zn,Mg,Nb,O;Sr3,Zn0,Mg0,Nb2,O9
1579;Nd2BaZn095Cu0.05O5;1250/10h;Tetragonal I4/mcm;22.4;6340;;2;463;Nd,Ba,Zn,Cu,O;Nd2,Ba,Zn095,Cu0,O5
1580;NdAlO3+0.25 wt% CuO;1420/2h;Trigonal R-3m;22.4;63000;10;-35;720;Nd,Al,O,Cu;Nd,Al,O3,Cu,O
1581;MnNb2O6;1150;Columbite orthorhombic Pbcn;22.4;34300;;-60;600;Mn,Nb,O;Mn,Nb2,O6
1582;0.5CeO2-0.25MgO-0.25TiO2;1400;Mixture phases;22.4;17500;5.5;-62;488;Ce,O,Mg,Ti;Ce,O2,Mg,O,Ti,O2
1583;Zn3Nb2O8+2 mol% V2O5;850-1000;Monoclinic C2/c;22.4;67500;;;712;Zn,Nb,O,V;Zn3,Nb2,O8,V2,O5
1584;CeO2+10 wt% Bi2O3-B2O3-ZnO-SiO2;950;Cubic flurite Fm3m;22.4;12000;4.5;-57;401;Ce,O,Bi,B,Zn,Si;Ce,O2,Bi2,O3,B2,O3,Zn,O,Si,O2
1585;LaLuO3;1525;Orthorhombic Pnma;22.4;14400;;-7.5;721;La,Lu,O;La,Lu,O3
1586;(1-y)Li2.02Ti0.92Nb0.06O3 (y=0.2);1070;M phase;22.5;13600;;14;722;Li,Ti,Nb,O;Li2,Ti0,Nb0,O3
1587;0.91(Mg0.7Zn0.03)TiO3-0.09CaTiO3;1310/3h;Ilmenite trigonal R-3;22.5;86000;7.5;3;723;Mg,Zn,Ti,O,Ca;Mg0,Zn0,Ti,O3,Ca,Ti,O3
1588;Zn1+0.005Nb2O6;1300;Pbcn Columbite;22.5;122000;70;-75;644;Zn,Nb,O;Zn1,Nb2,O6
1589;ZnO-B2O3-P2O5-TeO2 glass;;Glass;22.5;1500;7;-100;318;Zn,O,B,P,Te;Zn,O,B2,O3,P2,O5,Te,O2
1590;0.95(Mg0.7Zn0.3)0.95Co0.05TiO3-0.05Ca0.8Sr0.2TiO3;1150;Composite;22.5;90000;9;0;724;Mg,Zn,Co,Ti,O,Ca,Sr;Mg0,Zn0,Co0,Ti,O3,Ca0,Sr0,Ti,O3
1591;0.9(Mg0.95Co0.05)TiO3-0.1Ca0.8Sm0.4/3TiO3;1275;Composite;22.5;108000;8;-8;725;Mg,Co,Ti,O,Ca,Sm;Mg0,Co0,Ti,O3,Ca0,Sm0,Ti,O3
1592;0.75ZnNb2O6-0.25TiO2;1200;Columbite-Orthorhombic Pnca;22.5;15000;;-15;545;Zn,Nb,O,Ti;Zn,Nb2,O6,Ti,O2
1593;0.91(Mg0.7Zn0.3)TiO3-0.09CaTiO3;1310/3h;Composite;22.5;86000;7.5;3;726;Mg,Zn,Ti,O,Ca;Mg0,Zn0,Ti,O3,Ca,Ti,O3
1594;La5/3MgTaO6;1500/6h;Perovskite;22.5;5000;7.2;-80;727;La,Mg,Ta,O;La5,Mg,Ta,O6
1595;0.95(Mg0.95Zn0.05)TiO3-0.05CaTiO3+1Mol% LaAlO3;1200/4h;Mixture;22.6;89000;;-7;728;Mg,Zn,Ti,O,Ca,Mo,La,Al;Mg0,Zn0,Ti,O3,Ca,Ti,O3,Mo,La,Al,O3
1596;NiNb2O6;1150;Columbite Orthorhombic Pbcn;22.6;40100;;-38;729;Ni,Nb,O;Ni,Nb2,O6
1597;Nd2BaZnO5;;Tetragonal I4/mcm;22.6;12451;8.9;4.6;730;Nd,Ba,Zn,O;Nd2,Ba,Zn,O5
1598;La2-x/3Nax(Mg1/2W1/2)O3 (x=0.1);1400;Perovskite;22.6;19700;;-34;655;La,Na,Mg,W,O;La2,Na,Mg1,W1,O3
1599;La2-x/3Nax(Mg1/2W1/2)O3 (x=0.2);1400;Perovskite;22.6;16600;;-27;655;La,Na,Mg,W,O;La2,Na,Mg1,W1,O3
1600;0.94MgTiO3-0.06CaTiO3+0.2 mol%Bi2O3;1250;Ilmenite Trigonal R-3;22.6;53000;7;-3;665;Mg,Ti,O,Ca,Bi;Mg,Ti,O3,Ca,Ti,O3,Bi2,O3
1601;0.95MgLi2/3Ti4/3O4-0.05CaTiO3;1200/2h;Composite;22.6;48000;;-2;637;Mg,Li,Ti,O,Ca;Mg,Li2,Ti4,O4,Ca,Ti,O3
1602;0.93(Mg0.95Zn0.05)TiO3-0.07CaTiO3;1300/4h;Composite;22.6;93000;10;-3;731;Mg,Zn,Ti,O,Ca;Mg0,Zn0,Ti,O3,Ca,Ti,O3
1603;0.7Mg0.95Co0.05TiO3-0.3Zn0.975Ca0.025TiO3;1200;Composite;22.6;57000;;0;732;Mg,Co,Ti,O,Zn,Ca;Mg0,Co0,Ti,O3,Zn0,Ca0,Ti,O3
1604;Ca[(Li1/3Nb2/3)1-xSnx]O3 (x=0.3);1150;Perovskite Orthorhombic;22.6;46300;;-39;733;Ca,Li,Nb,Sn,O;Ca,Li1,Nb2,Sn,O3
1605;0.5ZnNb2O6-0.5Zn3Nb2O8;1200;Orthorhombic (mixture);22.7;95500;;-65;542;Zn,Nb,O;Zn,Nb2,O6,Zn3,Nb2,O8
1606;0.9(Mg0.95Zn0.05Ti)O3-0.1Ca0.8Sm0.4/3TiO3;1300;Composite;22.7;124000;;-6;734;Mg,Zn,Ti,O,Ca,Sm;Mg0,Zn0,Ti,O3,Ca0,Sm0,Ti,O3
1607;0.93(Mg0.95Mn0.05)TiO3-0.07CaTiO3;1270/4h;Composite;22.7;90700;;0.8;735;Mg,Mn,Ti,O,Ca;Mg0,Mn0,Ti,O3,Ca,Ti,O3
1608;(1-x)MgTiO3-xCa0.8Sr0.2TiO3 (x=0.08);;Composite;22.7;72400;;14;572;Mg,Ti,O,Ca,Sr;Mg,Ti,O3,Ca0,Sr0,Ti,O3
1609;0.9(Mg0.95Co0.05TiO3-0.1Ca0.6La0.8/3TiO3;1225;Composite;22.7;76000;;-12;736;Mg,Co,Ti,O,Ca,La;Mg0,Co0,Ti,O3,Ca0,La0,Ti,O3
1610;BiCu2VO6;740;Monoclinic P21/n;22.7;12000;11;-17;737;Bi,Cu,V,O;Bi,Cu2,V,O6
1611;0.45TiO2-0.55CeTe2O6;700;Composite;22.8;8300;;25;434;Ti,O,Ce,Te;Ti,O2,Ce,Te2,O6
1612;Li2ZnTi3O8+5 wt% LMZBS;900;Ternary spinel Cubic P4332;22.8;25000;;-17;738;Li,Zn,Ti,O,Mg,B,Si;Li2,Zn,Ti3,O8,Li2,O,Mg,O,Zn,O,B2,O3,Si,O2
1613;LaAlO3+10 mol% Sr2Nb2O7;1575/3h;Composite;22.8;18610;7.6;46;739;La,Al,O,Sr,Nb;La,Al,O3,Sr2,Nb2,O7
1614;CoNb2O6;1100;Columbite Pbcn;22.8;93800;;-45;600;Co,Nb,O;Co,Nb2,O6
1615;0.92CoNb2O6-0.08TiO2;1150;Columbite Orthorhombic Pnca;22.8;29000;;-12;545;Co,Nb,O,Ti;Co,Nb2,O6,Ti,O2
1616;La2-x/3Nax(Mg1/2W1/2)O3 (x=0.3);;Perovskite;22.8;11500;;45;655;La,Na,Mg,W,O;La2,Na,Mg1,W1,O3
1617;CeO2:1 mol% Nd2O3;1650;Cubic flurite Fm3m;22.8;51000;;-63;525;Ce,O,Nd;Ce,O2,Nd2,O3
1618;Li2.08TiO3+0.13LiF;900/2h;Monoclinic Rock salt C2/c;22.8;63000;;1;740;Li,Ti,O,F;Li2,Ti,O3,Li,F
1619;0.89MgTiO3-0.11(Ca0.6Na0.2Sm0.2)TiO3;1250;Mixture;22.8;76000;8;-3;741;Mg,Ti,O,Ca,Na,Sm;Mg,Ti,O3,Ca0,Na0,Sm0,Ti,O3
1620;Zn(Nb0.95Ta0.05)2O6+4.5 wt% CuO;930;Columbite Orthorhombic Pnca;22.9;77200;;-71;742;Zn,Nb,Ta,O,Cu;Zn,Nb0,Ta0,O6,Cu,O
1621;Ba[Ti1-x(Zn1/2W1/2)x]O3 (x=0.55);1420;Hexagonal perovskite P63/mmc;22.9;15200;;-1;665;Ba,Ti,Zn,W,O;Ba,Ti1,Zn1,W1,O3
1622;0.9(Mg0.95Ni0.05)TiO3-0.1Ca0.8Sm0.4/3TiO3;1275/4h;Composite;22.9;92000;;-5;743;Mg,Ni,Ti,O,Ca,Sm;Mg0,Ni0,Ti,O3,Ca0,Sm0,Ti,O3
1623;(Ca1+xSm1-x)(Al1-xTix)O4 (x=0.4);1400;K2NiF4 type Tetragonal I4/mmm;22.9;49100;;15;554;Ca,Sm,Al,Ti,O;Ca1,Sm1,Al1,Ti,O4
1624;0.7Li2TiO3-0.3ZnO;;Composite;23.0;99800;8.91;0;744;Li,Ti,O,Zn;Li2,Ti,O3,Zn,O
1625;Nd2O3-TiO2+BaO-SiO2-B2O3-ZnO-SrO glass;900;Glass;23.0;600;;;745;Nd,O,Ti,Ba,Si,B,Zn,Sr;Nd2,O3,Ti,O2,Ba,O,Si,O2,B2,O3,Zn,O,Sr,O
1626;Sm2O3;1650/2h;Monoclinic C2/m;23.0;46000;;22;525;Sm,O;Sm2,O3
1627;(Zn0.65Mg0.35)TiO3+1.5 wt% BiVO4+5wt% CaTiO3;930;Composite;23.0;16200;;1;746;Zn,Mg,Ti,O,Bi,V,Ca;Zn0,Mg0,Ti,O3,Bi,V,O4,Ca,Ti,O3
1628;Ca(Cu1/3Ta2/3)O3;;Complex perovskite;23.0;5500;-;-;609;Ca,Cu,Ta,O;Ca,Cu1,Ta2,O3
1629;0.93MgTiO3-0.07CaTiO3 (SPS sintering);1150/10 min;Composite;23.0;7000;;-;747;Mg,Ti,O,Ca;Mg,Ti,O3,Ca,Ti,O3
1630;Ca(Co1/3Ta2/3)O3;;Complex perovskite;23.0;12000;-;-65;609,701;Ca,Co,Ta,O;Ca,Co1,Ta2,O3
1631;Ba0.99(Zn1/2W1/2)O2.99;1250/4h;Cubic perovskite Fm3m;23.0;22000;;-35;567;Ba,Zn,W,O;Ba0,Zn1,W1,O2
1632;Sr(Ni1/3Ta2/3)O3;;Complex perovskite Trigonal P-3m1;23.0;49000;7;-18;701;Sr,Ni,Ta,O;Sr,Ni1,Ta2,O3
1633;Sr(Co1/3Ta2/3)O3;;Complex perovskite Trigonal P-3m1;23.0;17500;7;-71;701;Sr,Co,Ta,O;Sr,Co1,Ta2,O3
1634;Ba(Ni1/3Ta2/3)O3;;Complex perovskite Trigonal P-3m1;23.0;49700;7;-18;701;Ba,Ni,Ta,O;Ba,Ni1,Ta2,O3
1635;La(Co1/2Ti1/2)O3;;Perovskite;23.0;32000;;-57;748;La,Co,Ti,O;La,Co1,Ti1,O3
1636;Dy(Mg1/2Ti1/2)O3;1650/2h;Perovoskite;23.0;36800;10;-6;702;Dy,Mg,Ti,O;Dy,Mg1,Ti1,O3
1637;0.7MgTiO3-0.3MgTa2O6;1460/3h;Mixed phases;23.0;81000;;-2;749;Mg,Ti,O,Ta;Mg,Ti,O3,Mg,Ta2,O6
1638;Ca(La1/2Ta1/2)O3;1600/4h;Complex perovskite Monoclinic P21/n;23.0;20600;;-32;750;Ca,La,Ta,O;Ca,La1,Ta1,O3
1639;CaTiO3-CaZrO3+frit glass (70:15:15);875;Composite;23.0;2400;;0;196;Ca,Ti,O,Zr;Ca,Ti,O3,Ca,Zr,O3
1640;Sm2Ba0.9Sr0.1ZnO5;;Tetragonal;23.0;8520;;36;549;Sm,Ba,Sr,Zn,O;Sm2,Ba0,Sr0,Zn,O5
1641;CeO2-CoO4-TiO2+0.5 wt% CuO;1050;Mixture;23.0;45000;;-55;366;Ce,O,Co,Ti,Cu;Ce,O2,Co,O4,Ti,O2,Cu,O
1642;CaO-4NiO-Ta2O5-TiO2;1340;Mixture;23.0;8500;5.5;-48;230;Ca,O,Ni,Ta,Ti;Ca,O,Ni,O,Ta2,O5,Ti,O2
1643;CoNb2O6;1150;Columbite Orthorhombic Pbcn;23.0;40000;;-35;729;Co,Nb,O;Co,Nb2,O6
1644;0.4(0.5ZnNb2O6-0.5Zn3Nb2O8)-0.6ZnTa2O6;1275;Composite;23.0;9300;;-55;542;Zn,Nb,O,Ta;Zn,Nb2,O6,Zn3,Nb2,O8,Zn,Ta2,O6
1645;CaO-4MgO-Nb2O5-TiO2;1340;Mixture;23.0;52000;5.5;-30;230;Ca,O,Mg,Nb,Ti;Ca,O,Mg,O,Nb2,O5,Ti,O2
1646;2CaO-3ZnO-Nb2O5-TiO2;1140;Mixture;23.0;15000;5.5;-34;230;Ca,O,Zn,Nb,Ti;Ca,O,Zn,O,Nb2,O5,Ti,O2
