Repository: henriquenicolas1/grafico-ceramicas

# grafico-ceramicas
Gráfico com materiais cerâmicos dielétricos

File: public/Materiais-duplicados.csv (part 5 of 11)
Id;Material;TemperaturaSintetizacao;EstruturaCristalina;ConstanteDieletrica;FatorQualidade;FrequenciaMedicao;VariacaoTemperaturaFrequenciaRessonante;Referencia;Elementos;Compostos
1647;Nd(Mg1/2Ti1/2)O3;1650/2h;Perovskite;23.0;36900;10;-49;702;Nd,Mg,Ti,O;Nd,Mg1,Ti1,O3
1648;Li2MgTi3O8;1100/5h;Cubic spinel P4332;23.0;54050;7.29;2;751;Li,Mg,Ti,O;Li2,Mg,Ti3,O8
1649;Ca[(Li1/3Nb2/3)1-xSnx] O3-delta (x=0.3);1150/3h;Perovskite;23.0;46300;;-39;752;Ca,Li,Nb,Sn,O;Ca,Li1,Nb2,Sn,O3
1650;0.93(Mg0.6Zn0.4)0.95Co0.05TiO3-0.07CaTiO3;1200;Composite;23.0;79400;;1;753;Mg,Zn,Co,Ti,O,Ca;Mg0,Zn0,Co0,Ti,O3,Ca,Ti,O3
1651;0.93MgTiO3-0.07CaTiO3 SPS method;1150/10 min;Ilmenite+Perovskite;23.0;70000;;;754;Mg,Ti,O,Ca;Mg,Ti,O3,Ca,Ti,O3
1652;CeO2;1675;Cubic flurite Fm3m;23.0;65000;;-55;640;Ce,O;Ce,O2
1653;Li2TiO3+2 wt% ZnO-B2O3 frit+0.9 wt%CeO2;920/4h;Composite;23.0;34900;;33;755;Li,Ti,O,Zn,B,Ce;Li2,Ti,O3,Zn,O,B2,O3,Ce,O2
1654;HoTiTaO6;1550;Euxenite Orthorhombic;23.1;46900;;-8;583;Ho,Ti,Ta,O;Ho,Ti,Ta,O6
1655;Nd1.95La0..5BaZnO5;;Orthorhombic Pnma;23.1;7165;;2;599;Nd,La,Ba,Zn,O;Nd1,La0,Ba,Zn,O5
1656;Li2TiO3+2.5 wt% ZnO-B2O3;900/2h;Monoclinic C2/c;23.1;32300;;36;756;Li,Ti,O,Zn,B;Li2,Ti,O3,Zn,O,B2,O3
1657;Ba5Li2W3O13+4 wt% BaCu((B2O5);900;Hexagonal Perovskite;23.1;34300;;4;757;Ba,Li,W,O,Cu,B;Ba5,Li2,W3,O13,Ba,Cu,B2,O5
1658;Li2ZnTi3O8+3 wt% LMZBS;900;Cubic P4332;23.2;31300;;-16;738;Li,Zn,Ti,O,Mg,B,Si;Li2,Zn,Ti3,O8,Li2,O,Mg,O,Zn,O,B2,O3,Si,O2
1659;0.87(Mg0.95Ni0.05)TiO3-0.13(La0.5Na0.5)TiO3;1275/4h;Composite;23.2;86500;;3;758;Mg,Ni,Ti,O,La,Na;Mg0,Ni0,Ti,O3,La0,Na0,Ti,O3
1660;Li2.08TiO3(sol-gel);1050;Monoclinic C2/c;23.2;56400;;38;759;Li,Ti,O;Li2,Ti,O3
1661;PrAlO3;1650/2h;Perovskite Trigonal R-3m;23.2;51000;10;-25;452;Pr,Al,O;Pr,Al,O3
1662;ZnNb2O6;1200;Columbite Orthorhombic Pnca;23.2;84500;6.3;-76;557;Zn,Nb,O;Zn,Nb2,O6
1663;Li2TiO3+2 wt% Li2O-ZnO-B2O3;900;Monoclinic C2/c;23.2;38900;;30;652;Li,Ti,O,Zn,B;Li2,Ti,O3,Li2,O,Zn,O,B2,O3
1664;0.2(LiNb0.8Ti0.5O3)+0.8(Li2.02Nb0.06Ti0.92)O3;1100;Composite;23.2;14900;;14;760;Li,Nb,Ti,O;Li,Nb0,Ti0,O3,Li2,Nb0,Ti0,O3
1665;Na2BiMg2V3O12;660/4h;Cubic garnet;23.2;3700;;8;761;Na,Bi,Mg,V,O;Na2,Bi,Mg2,V3,O12
1666;0.87Li2TiO3-0.05MgO-0.08LiF;950;Composite;23.2;131700;;0;762;Li,Ti,O,Mg,F;Li2,Ti,O3,Mg,O,Li,F
1667;Zn(Nb1-xVx/2)2O6-2.5x (x=0.15);975/2h;Columbite Orthorhombic Pbcn;23.3;37000;;-71;712;Zn,Nb,V,O;Zn,Nb1,V,O6
1668;Ca[(Li1/3Nb2/3)1-xSnx]O3 (x=0.2);1150/3h;Perovskite;23.3;50600;;-30;752;Ca,Li,Nb,Sn,O;Ca,Li1,Nb2,Sn,O3
1669;Ca(La1/2Nb1/2)O3;1550/4h;Perovskite Monoclinic;23.3;31000;;-43;763;Ca,La,Nb,O;Ca,La1,Nb1,O3
1670;ZnNb2O6+5 wt% CuO+4B2O3;900;Columbite Orthorhombic Pnca;23.3;46800;;-7;764;Zn,Nb,O,Cu,B;Zn,Nb2,O6,Cu,O,B2,O3
1671;Ca(Li1/3Ta2/3)O3-delta+6 wt% B2O3;1100;Perovskite;23.3;27900;10.99;;765;Ca,Li,Ta,O,B;Ca,Li1,Ta2,O3,B2,O3
1672;Ba2Ca 1-xSrxWO6 (x=0.5);1200;Perovskite Cubic Fm3m;23.3;45200;;-14;766;Ba,Ca,Sr,W,O;Ba2,Ca,Sr,W,O6
1673;Li2Zn(Ti0.9Sn0.1)3O8;1120;Cubic spinel;23.3;71000;;-22;672;Li,Zn,Ti,Sn,O;Li2,Zn,Ti0,Sn0,O8
1674;ZnNb2O6+1 wt% V2O5+1 wt%Bi2O3+2.5 wt% CuO;880;Columbite Orthorhombic Pnca;23.4;47000;;-45;767;Zn,Nb,O,V,Bi,Cu;Zn,Nb2,O6,V2,O5,Bi2,O3,Cu,O
1675;0.88(Mg0.95Zn0.05)TiO3-0.12(Na0.5La0.5)TiO3;;Composite;23.4;103000;9;1;768;Mg,Zn,Ti,O,Na,La;Mg0,Zn0,Ti,O3,Na0,La0,Ti,O3
1676;LaAlO3+5 mol% Sr2Nb2O7;1575/3h;Composite;23.4;20790;10.81;-25;769;La,Al,O,Sr,Nb;La,Al,O3,Sr2,Nb2,O7
1677;LaAlO3;1650/2h;Perovskite Hexagonal R-3m;23.4;68000;10;-44;452;La,Al,O;La,Al,O3
1678;CeO2:1 mol% Er2O3;1650;Cubic flurite Fm3m;23.5;74000;;-60;525;Ce,O,Er;Ce,O2,Er2,O3
1679;La6Mg4Ta2W2O24;1350/4h;A1-dBO3 perovskite Monoclinic;23.5;13600;5.4;-46;770;La,Mg,Ta,W,O;La6,Mg4,Ta2,W2,O24
1680;0.96(Mg0.6Zn0.4)0.95Co0.05TiO3-0.04SrTiO3;1250;Mixture phases;23.5;92000;;-2;771;Mg,Zn,Co,Ti,O,Sr;Mg0,Zn0,Co0,Ti,O3,Sr,Ti,O3
1681;SrHfO3;1750/6h;Orthorhombic perovskite Pnma;23.5;33500;9.3;-63;675;Sr,Hf,O;Sr,Hf,O3
1682;Ba2Ca 1-xSrxWO6 (x=0.1);1200;Perovskite Cubic Fm3m;23.5;60100;;-16;766;Ba,Ca,Sr,W,O;Ba2,Ca,Sr,W,O6
1683;0.3Li2TiO3-0.7Li(Zn0.5Ti0.5)O4;1100;Composite;23.5;88360;;0;772;Li,Ti,O,Zn;Li2,Ti,O3,Li,Zn0,Ti0,O4
1684;Ba(Mg0.33Ta0.53Ti0.067W0.067)O3;1590;Perovskite;23.6;75900;5.7;-3;438;Ba,Mg,Ta,Ti,W,O;Ba,Mg0,Ta0,Ti0,W0,O3
1685;La2/3(Mg1/2W1/2)O3;1250;Orthorhombic I222;23.6;32500;;-43;655,773;La,Mg,W,O;La2,Mg1,W1,O3
1686;(1-x)Li2TiO3+xLiF (x=0.1);1100/2h;Composite;23.6;10800;;4;774;Li,Ti,O,F;Li2,Ti,O3,Li,F
1687;La2/3(Mg1/2W1/2)O3+2 mol% TiO2;1330;Orthorhombic I222;23.6;14800;;-10;775;La,Mg,W,O,Ti;La2,Mg1,W1,O3,Ti,O2
1688;Zn0.95Mg0.05TiO3+0.25 TiO2+1 wt%3ZnO-B2O3;940/2h;Composite;23.6;30990;7.75;-8;776;Zn,Mg,Ti,O,B;Zn0,Mg0,Ti,O3,Ti,O2,Zn,O,B2,O3
1689;Sr1-xNd1-xAl1-xTixO4 (x=0.6);; Tetragonal I4/mmm;23.6;86300;;11;777;Sr,Nd,Al,Ti,O;Sr1,Nd1,Al1,Ti,O4
1690;(Ni1-xZnx)Nb2O6 (x=0.2);1300;Columbite Orhorhombic Pbcn;23.6;18900;;-62;778;Ni,Zn,Nb,O;Ni1,Zn,Nb2,O6
1691;(Zn1-xMgx)Nb2O6;1150;Columbite Orthorhombic Pnca;23.6;81220;;-71;705;Zn,Mg,Nb,O;Zn1,Mg,Nb2,O6
1692;SrLa2Mg2W2O12;1525;Orthorhombic;23.7;15900;;0;645;Sr,La,Mg,W,O;Sr,La2,Mg2,W2,O12
1693;Li2MgTi3O8+5 wt% LMZBS;925;Ternary spinel Cubic P4332;23.7;38000;;0;738;Li,Mg,Ti,O,Zn,B,Si;Li2,Mg,Ti3,O8,Li2,O,Mg,O,Zn,O,B2,O3,Si,O2
1694;(1-x)Li3Bi2P3O12-xTiO2 (x=0.6);760;Monoclinic P21/m;23.8;15300;;23;456;Li,Bi,P,O,Ti;Li3,Bi2,P3,O12,Ti,O2
1695;CaZrO3 (nanopowder); 1500/4h; Perovskite Pbnm;23.8;30600;5.65;1.4;779;Ca,Zr,O;Ca,Zr,O3
1696;Zn(Nb1-xVx/2)2O6-2.5x (x=0.025);1000/2h ;Columbite Orthorhombic Pnca;23.8;64000;;-50;712;Zn,Nb,V,O;Zn,Nb1,V,O6
1697;Zn1+xNb2O6 (x=0.01);1250;Columbite Orthorhombic Pnca;23.8;120000;;-73;780;Zn,Nb,O;Zn1,Nb2,O6
1698;NiZrNb2O8;1200;Monoclinic Wolframite P2/c;23.8;40300;;-28;781;Ni,Zr,Nb,O;Ni,Zr,Nb2,O8
1699;MgZrNb2O8+1 wt% H3BO3;1200/4h ;Monoclinic P2/c;23.8;58900;;-13;782;Mg,Zr,Nb,O,H,B;Mg,Zr,Nb2,O8,H3,B,O3
1700;Zn(Nb0.94V0.06)2O6;875/2h ;Columbite Orthorhombic Pbcn;23.9;65000;;-73;713;Zn,Nb,V,O;Zn,Nb0,V0,O6
1701;CeO2:1 mol% Sm2O3;1650;Cubic flurite Fm3m;23.9;90000;;-50;525;Ce,O,Sm;Ce,O2,Sm2,O3
1702;Sr2La2MgW2O12;1525;Orthorhombic;23.9;35000;;-83;645;Sr,La,Mg,W,O;Sr2,La2,Mg,W2,O12
1703;Ba2Ca0.975Sr0.025WO6;1250;Perovskite Cubic Fm3m;23.9;80200;;18;766;Ba,Ca,Sr,W,O;Ba2,Ca0,Sr0,W,O6
1704;Ba2Ca 1-xSrxWO6 (x=0.05);1225;Perovskite Cubic Fm3m;24.0;77800;;-20;766;Ba,Ca,Sr,W,O;Ba2,Ca,Sr,W,O6
1705;Ba[Ti1-x(Co0.5W0.5)xO3 (x=0.9);1425; Perovskite;24.0;20700;;-18;519;Ba,Ti,Co,W,O;Ba,Ti1,Co0,W0,O3
1706;Ba0.98(Zn1/2W1/2)O2.98;1250/4h ;Cubic perovskite Fm3m;24.0;31000;;-40;567;Ba,Zn,W,O;Ba0,Zn1,W1,O2
1707;0.85(Mg0.95Ni0.05)TiO3-0.15Ca0.61Nd0.26TiO3;1350;Composite;24.0;67000;;-9;783;Mg,Ni,Ti,O,Ca,Nd;Mg0,Ni0,Ti,O3,Ca0,Nd0,Ti,O3
1708;Li2TiO3+2.5 wt% LiF;950;Monoclinic C2/c;24.0;75500;;36;784;Li,Ti,O,F;Li2,Ti,O3,Li,F
1709;CeO2: 1mol% CaO;1675;Cubic flurite Fm3m;24.0;120000;5.48;-60;640;Ce,O,Ca;Ce,O2,Ca,O
1710;CeO2+1 mol% Sm2O3;1650/2h ;Cubic flurite Fm3m;24.0;90000;;-50;525;Ce,O,Sm;Ce,O2,Sm2,O3
1711;2CaO-3CoO-Ta2O5-TiO2;1260;Mixture;24.0;13500;5.3;-19;230;Ca,O,Co,Ta,Ti;Ca,O,Co,O,Ta2,O5,Ti,O2
1712;Ba8Ta6Ni0.25Mg0.75O24;1200;Perovskite;24.0;93000;;25;785;Ba,Ta,Ni,Mg,O;Ba8,Ta6,Ni0,Mg0,O24
1713;Ca(Li1/3Ta2/3)O3-delta;;;24.0;42300;10.8;;765;Ca,Li,Ta,O;Ca,Li1,Ta2,O3
1714;BaO-TiO2-WO3+5 wt%% ZnO-2B2O3;1100; Composite;24.0;13000;9.4;;786;Ba,O,Ti,W,Zn,B;Ba,O,Ti,O2,W,O3,Zn,O,B2,O3
1715;BaO-0.32MgO-0.25WO3-0.43TiO2; 1500/6h ;Composite;24.0;19500;;34;407;Ba,O,Mg,W,Ti;Ba,O,Mg,O,W,O3,Ti,O2
1716;Ba(Mg1/3Ta2/3)O3 ; 1640/20h;Complex perovskite Trigonal P-3m1;24.0;430000;10;5;787;Ba,Mg,Ta,O;Ba,Mg1,Ta2,O3
1717;Ca(In1/2Ta1/2)O3;1600/4h;Complex perovskite Monoclinic P21/n;24.0;16700;;-35;750;Ca,In,Ta,O;Ca,In1,Ta1,O3
1718;Ca(Pr1/2Ta1/2)O3;1600/4h;Complex perovskite Monoclinic P21/n;24.0;22200;;-31;750;Ca,Pr,Ta,O;Ca,Pr1,Ta1,O3
1719;LiNb3O8;1075;alfa-PbO2 type Monoclinic P21/a;24.0;58000;;-96;788;Li,Nb,O;Li,Nb3,O8
1720;Nd0.3Dy0.7TiNbO6;;;24.0;27750;;-22;564;Nd,Dy,Ti,Nb,O;Nd0,Dy0,Ti,Nb,O6
1721;Ca(Li1/3Ta2/3)O3-delta+3 wt% B2O3;1100;Perovskite;24.0;40300;10.86;;765;Ca,Li,Ta,O,B;Ca,Li1,Ta2,O3,B2,O3
1722;(Zn0.3Co0.7)Ti1-xSnxO3 (x=0.02);1220/4h;Cubic spinel+rutile;24.0;66700;;-5;789;Zn,Co,Ti,Sn,O;Zn0,Co0,Ti1,Sn,O3
1723;0.75(Al1/2Ta1/2)O2-0.25(Ti1-xSnx)O2;1450/3h;Tetragonal TiO2 type;24.0;55000;;-25;790;Al,Ta,O,Ti,Sn;Al1,Ta1,O2,Ti1,Sn,O2
1724;0.85Ba(Mg1/3Ta2/3)O3-0.15BaSnO3;1640/20h;Complex perovskite Trigonal P-3m1;24.0;330000;;-1;791;Ba,Mg,Ta,O,Sn;Ba,Mg1,Ta2,O3,Ba,Sn,O3
1725;La3/4Mg2/4Ta1/4W1/4O3;1350/4h;;24.0;13600;;-46;770;La,Mg,Ta,W,O;La3,Mg2,Ta1,W1,O3
1726;La2/3(Mg1/2W1/2)O3+2 mol% TiO2;;Orthorhombic I222;24.0;14800;6;10;775;La,Mg,W,O,Ti;La2,Mg1,W1,O3,Ti,O2
1727;Sm2SrZnO5;;Tetragonal;24.1;19283;8.1;-97;549;Sm,Sr,Zn,O;Sm2,Sr,Zn,O5
1728;Ca(Li1/3Ta2/3)O3-delta+1 wt% B2O3;1100;Perovskite;24.1;38900;10.8;;765;Ca,Li,Ta,O,B;Ca,Li1,Ta2,O3,B2,O3
1729;0.20MgAl2O4-0.80TiO2;1460;Composite;24.1;48900;5.5;11;195;Mg,Al,O,Ti;Mg,Al2,O4,Ti,O2
1730;Ca[(Li1/3Nb2/3)0.8Ti0.2]O3-d+15 wt%LMZBS;900;Complex Perovskite Orthorhombic;24.1;13500;;-21;792;Ca,Li,Nb,Ti,O,Mg,Zn,B,Si;Ca,Li1,Nb2,Ti0,O3,Li2,O,Mg,O,Zn,O,B2,O3,Si,O2
1731;Li2(Mg0.3Zn0.7)Ti3O8-0.12TiO2+2 wt%BaO-B2O3-SiO2;900;Spinel;24.1;22000;;-4;793;Li,Mg,Zn,Ti,O,Ba,B,Si;Li2,Mg0,Zn0,Ti3,O8,Ti,O2,Ba,O,B2,O3,Si,O2
1732;Ba(Sn,MgTa)O3;;Complex perovskite Hexagonal P-3m1;24.2;120000;6.0;;794;Ba,Sn,Mg,Ta,O;Ba,Sn,Mg,Ta,O3
1733;Ca(Pr1/2Nb1/2)O3;1550/4h;Complex perovskite Monoclinic;24.2;31500;;-39;763;Ca,Pr,Nb,O;Ca,Pr1,Nb1,O3
1734;Ba[Ti1-x(Ni1/2W1/2)x]O3 (x=0.5);1425;Perovskite;24.2;35000;;-6;616;Ba,Ti,Ni,W,O;Ba,Ti1,Ni1,W1,O3
1735;Ba8Ta6(Ni1-xMgx)O24 (x=0.75);;Complex perovskite;24.2;93100;;26;785;Ba,Ta,Ni,Mg,O;Ba8,Ta6,Ni1,Mg,O24
1736;Ba(Mg1/2Ta2/3)O3:0.5mol%Ba(Mg1/2W1/2)O3;;Complex perovskite Trigonal P-3m1;24.2;400000;10;;795;Ba,Mg,Ta,O,W;Ba,Mg1,Ta2,O3,Ba,Mg1,W1,O3
1737;(1-x)MgTiO3-xCa0.8Sr0.2TiO3 (x=0.1);;Composite;24.2;59200;;35;572;Mg,Ti,O,Ca,Sr;Mg,Ti,O3,Ca0,Sr0,Ti,O3
1738;Bi[Sb1-x(Nb0.992V0.008)x]O4 (x=0.1);;Monoclinic I2/c;24.2;33000;;-46;715;Bi,Sb,Nb,V,O;Bi,Sb1,Nb0,V0,O4
1739;BaHfO3;1750/6h;Cubic perovskite Pm-3m;24.2;14250;8.9;111;675;Ba,Hf,O;Ba,Hf,O3
1740;Li2ZnTi3O8+1 wt% LMZBS;925;Ternary spinel Cubic P4332;24.3;58000;;-14;738;Li,Zn,Ti,O,Mg,B,Si;Li2,Zn,Ti3,O8,Li2,O,Mg,O,Zn,O,B2,O3,Si,O2
1741;Li2ZnTi3O8+1 wt% LZB;925;Ternary spinel Cubic P4332;24.3;41400;;-13;796;Li,Zn,Ti,O,L,Z,B;Li2,Zn,Ti3,O8,L,Z,B
1742;Sm2Ba0.75Sr0.25ZnO5;;Orthorhombic Pnma;24.3;8670;8.17;30;549;Sm,Ba,Sr,Zn,O;Sm2,Ba0,Sr0,Zn,O5
1743;0.85(Mg0.95Zn0.05)TiO3-0.15Ca0.61Nd0.26TiO3;1300;Mixed phases;24.3;112000;8;-10;797;Mg,Zn,Ti,O,Ca,Nd;Mg0,Zn0,Ti,O3,Ca0,Nd0,Ti,O3
1744;0.9ZnNb2O6-0.1(2ZnO-V2O5);950;Columbite Orthorhombic;24.3;72800;;-;678;Zn,Nb,O,V;Zn,Nb2,O6,Zn,O,V2,O5
1745;In2O3-TiO2-Ta2O5;1525;Composite;24.3;15400;;39;583;In,O,Ti,Ta;In2,O3,Ti,O2,Ta2,O5
1746;0.5Zn3Nb2O8-0.5ZnNb2O6;1200/2h;Composite;24.3;95500;;-65;542;Zn,Nb,O;Zn3,Nb2,O8,Zn,Nb2,O6
1747;0.82BiSbO4-0.18Bi2Mo2O9;825;Composite;24.3;24000;;-4;798;Bi,Sb,O,Mo;Bi,Sb,O4,Bi2,Mo2,O9
1748;0.92NaMg4V3O12-0.08CaTiO3;730/4h;Composite;24.3;29200;10.5;-4;382;Na,Mg,V,O,Ca,Ti;Na,Mg4,V3,O12,Ca,Ti,O3
1749;LaTiTaO6;1530;Multphase;24.4;45300;;-39;583;La,Ti,Ta,O;La,Ti,Ta,O6
1750;Sm2Ba0.15Sr0.85ZnO5;;Orthorhombic Pnma;24.4;12200;8.19;3;549;Sm,Ba,Sr,Zn,O;Sm2,Ba0,Sr0,Zn,O5
1751;(Ca2Mg3)Ta2(Ti0.75Zr0.25)O12;1375;;24.4;12400;;-32;799;Ca,Mg,Ta,Ti,Zr,O;Ca2,Mg3,Ta2,Ti0,Zr0,O12
1752;Ca(Nd1/2Ta1/2)O3;1600/4h;Complex perovskite Monoclinic P21/n;24.4;22400;;-30;750;Ca,Nd,Ta,O;Ca,Nd1,Ta1,O3
1753;0.84(Mg0.95Co0.05)TiO3-0.16(Na0.5Nd0.5)TiO3;;Ilmenite Trigonal R-3;24.4;70000;;2;800;Mg,Co,Ti,O,Na,Nd;Mg0,Co0,Ti,O3,Na0,Nd0,Ti,O3
1754;(Ni1-xZnx)Nb2O6 (x=0.2);1280;Columbite Orthorhombic Pbcn;24.4;24300;;-64;778;Ni,Zn,Nb,O;Ni1,Zn,Nb2,O6
1755;Li2MgTi3O8+3 wt% LMZBS;925;Ternary spinel cubic P4332;24.5;44000;;0;738;Li,Mg,Ti,O,Zn,B,Si;Li2,Mg,Ti3,O8,Li2,O,Mg,O,Zn,O,B2,O3,Si,O2
1756;0.99(Mg0.7Zn0.3)0.95Co0.05TiO3-0.1(La0.5Na0.5)TiO3;1150/4h;Composite;24.5;68000;;0;801;Mg,Zn,Co,Ti,O,La,Na;Mg0,Zn0,Co0,Ti,O3,La0,Na0,Ti,O3
1757;Sm2Ba0.1Sr0.9ZnO5;;Orthorhombic Pnma;24.5;14950;8.2;-36;549;Sm,Ba,Sr,Zn,O;Sm2,Ba0,Sr0,Zn,O5
1758;Ba(Mg0.33Ta0.63Ti0.017W0.017)O3;1600;Complex perovskite Trigonal P-3m1;24.5;100700;5.4;13;438;Ba,Mg,Ta,Ti,W,O;Ba,Mg0,Ta0,Ti0,W0,O3
1759;Ca(Nd1/2Nb1/2)O3;1550/4h;Complex perovskite Monoclinic;24.5;31800;;-37;763;Ca,Nd,Nb,O;Ca,Nd1,Nb1,O3
1760;Sm2Ba0.05Sr0.95ZnO5;;Orthorhombic Pnma;24.6;8690;8.2;82;549;Sm,Ba,Sr,Zn,O;Sm2,Ba0,Sr0,Zn,O5
1761;Li2+xTiO3 (x=0.08);;Monoclinic C2/c;24.6;66000;;22;802;Li,Ti,O;Li2,Ti,O3
1762;Ba4LiNb3-xSbxO12 (x=1);1400/4h;Cubic Im3m;24.6;52100;;0;803;Ba,Li,Nb,Sb,O;Ba4,Li,Nb3,Sb,O12
1763;0.85(Mg0.95Ni0.05)TiO3-0.15Ca0.6La0.8/3TiO3;1325;Composite;24.6;102000;;-4;804;Mg,Ni,Ti,O,Ca,La;Mg0,Ni0,Ti,O3,Ca0,La0,Ti,O3
1764;Zn0.95Mg0.05TiO3+0.25TiO2+1 wt%3ZnO-B2O3;880;Composite;24.6;4000;;-14;805;Zn,Mg,Ti,O,B;Zn0,Mg0,Ti,O3,Ti,O2,Zn,O,B2,O3
1765;Li2ZnTi3O8+0.5 wt% LMZBS;1000;Ternary spinel Cubic P4332;24.6;70000;;-14;738;Li,Zn,Ti,O,Mg,B,Si;Li2,Zn,Ti3,O8,Li2,O,Mg,O,Zn,O,B2,O3,Si,O2
1766;(1-x)(Mg0.95Ni0.05)TiO3-xCa0.6La0.8/3TiO3(x=0.15);1325;Ilmenite Trigonal R-3;24.6;102000;;-4;708;Mg,Ni,Ti,O,Ca,La;Mg0,Ni0,Ti,O3,Ca0,La0,Ti,O3
1767;(1-x)(Mg0.095Zn0.05)TiO3-x(Na0.5Nd0.5)TiO3 (x=0.16);1300;Composite;24.7;82000;9;0;806;Mg,Zn,Ti,O,Na,Nd;Mg0,Zn0,Ti,O3,Na0,Nd0,Ti,O3
1768;Mg4Al2Ti9O25;;Psuedobrookite Bbmm;24.7;30;;;807;Mg,Al,Ti,O;Mg4,Al2,Ti9,O25
1769;Ba(Mg1/3Ta2/3)O3;Annealed 1500/50h;Complex perovskite Trigonal P-3m1;24.7;326250;13.05;8;808;Ba,Mg,Ta,O;Ba,Mg1,Ta2,O3
1770;Ba0.9925(Mg0.33Ta0.67)O3;1600;Complex perovskite Trigonal P-3m1;24.7;152000;5.7;1;809;Ba,Mg,Ta,O;Ba0,Mg0,Ta0,O3
1771;La(Mg2/3Ta1/3)O3;1600;Perovskite;24.7;65500;10;-65;810;La,Mg,Ta,O;La,Mg2,Ta1,O3
1772;Li2(Zn0.92Co0.08)Ti3O8;1140;Ternary spinel Cubic P4332;24.7;140000;;-13;811;Li,Zn,Co,Ti,O;Li2,Zn0,Co0,Ti3,O8
1773;Ca(Sm1/2Nb1/2)O3;1550/4h;Complex perovskite Monoclinic;24.7;33200;;-34;763;Ca,Sm,Nb,O;Ca,Sm1,Nb1,O3
1774;0.5Mg4Nb2O9-0.5CaTiO3;;Composite;24.8;82000;9.1;0;812;Mg,Nb,O,Ca,Ti;Mg4,Nb2,O9,Ca,Ti,O3
1775;Mg0.95Co0.05Ti2O4-0.78TiO2;;Composite;24.8;38500;;-1;813;Mg,Co,Ti,O;Mg0,Co0,Ti2,O4,Ti,O2
1776;Ca[Li0.33Nb0.67]0.9Ti0.1]O3-delta+10 wt% LiF;900;Composite;24.8;19300;4.2;-15;664;Ca,Li,Nb,Ti,O,F;Ca,Li0,Nb0,Ti0,O3,Li,F
1777;SmTaTi0.25Zr0.75O6;;;24.9;25200;;-44;671;Sm,Ta,Ti,Zr,O;Sm,Ta,Ti0,Zr0,O6
1778;Ba(Zn1/6Co1/6Ta2/9Nb2/9Sb2/9)O3;1575/6h;Perovskite;24.9;83000;;-13;814;Ba,Zn,Co,Ta,Nb,Sb,O;Ba,Zn1,Co1,Ta2,Nb2,Sb2,O3
1779;(Ni1-xZnx)Nb2O6 (x=0.4);1220;Columbite Orthorhombic Pbcn;24.9;35400;;-66;778;Ni,Zn,Nb,O;Ni1,Zn,Nb2,O6
1780;0.85MgTiO3-0.15Ca0.6La0.8/3TiO3+0.5wt% ZnO;1250;Composite;24.9;65200;8;0;815;Mg,Ti,O,Ca,La,Zn;Mg,Ti,O3,Ca0,La0,Ti,O3,Zn,O
1781;0.93(Mg0.95Ni0.05)2TiO4-0.07SrTiO3;1340/4h;Composite;24.9;98000;9.8;1;816;Mg,Ni,Ti,O,Sr;Mg0,Ni0,Ti,O4,Sr,Ti,O3
1782;Ba[Mg1-xZnx]1/3Ta2/3]O3;;Complex perovskite Trigonal P-3m1;24.0;200000;8;-2;817;Ba,Mg,Zn,Ta,O;Ba,Mg1,Zn,Ta2,O3
1783;CaO-ZrO2-glass;;Glass;25.0;3500;;;818;Ca,O,Zr;Ca,O,Zr,O2
1784;Ba(Co1/3Ta2/3)O3;1500;Perovskite Trigonal P-3m1;25.0;71400;;-16;701;Ba,Co,Ta,O;Ba,Co1,Ta2,O3
1785;Ca(Eu1/2Nb1/2)O3;1550/4h;Complex perovskite Monoclinic;25.0;35800;;-30;763;Ca,Eu,Nb,O;Ca,Eu1,Nb1,O3
1786;La(Co1/2Ti1/2)O3;1550;Complex perovskite;25.0;67000;;-42;748,819;La,Co,Ti,O;La,Co1,Ti1,O3
1787;Ca(Ga1/2Ta1/2)O3;1500/2h;Complex perovskite Orthorhombic Pnma;25.0;80000;;-81;820;Ca,Ga,Ta,O;Ca,Ga1,Ta1,O3
1788;Ca(Al1/2Nb1/2)O3;-;Complex perovskite Orthorhombic;25.0;7500;;-87;609;Ca,Al,Nb,O;Ca,Al1,Nb1,O3
1789;Sr2AlNbO6;1600;Complex perovskite;25.0;4100;;-3;562;Sr,Al,Nb,O;Sr2,Al,Nb,O6
1790;Ca(Zn1/3Ta2/3)O3;;Complex perovskite;25.0;25;-;-66;609;Ca,Zn,Ta,O;Ca,Zn1,Ta2,O3
1791;ZnNb2O6;1150/2h;Columbite Orthorhombic Pnca;25.0;83700;;-56;729;Zn,Nb,O;Zn,Nb2,O6
1792;NiTa2O6;1600;Tetragonal P42/mmm;25.0;31000;;35;600;Ni,Ta,O;Ni,Ta2,O6
1793;Pr0.1Gd0.9TiNbO6;1385;Aeschenite Orthorhombic Pcan;25.0;3450;;-15;564;Pr,Gd,Ti,Nb,O;Pr0,Gd0,Ti,Nb,O6
1794;Ca[(Li1/3Nb2/3)1-xSnx] O3-delta (x=0.15);1150/3h;Perovskite;25.0;49100;;-25;752;Ca,Li,Nb,Sn,O;Ca,Li1,Nb2,Sn,O3
1795;(Sr2/3La1/3)(Li1/3Ta2/3)O3;;Perovskite;25.0;25000;;;821;Sr,La,Li,Ta,O;Sr2,La1,Li1,Ta2,O3
1796;La6Mg4Nb2W2O24;1400/4h;Perovskite Monoclinic;25.0;16400;5.4;-56;770;La,Mg,Nb,W,O;La6,Mg4,Nb2,W2,O24
1797;(Zn0.9Mg0.1)TiO3+4 wt% Bi2O3;1000/4h;Composite;25.0;70000;;-10;822;Zn,Mg,Ti,O,Bi;Zn0,Mg0,Ti,O3,Bi2,O3
1798;Sr(In1/2Nb1/2)O3+0.2 wt% B2O3;1350/4h;Complex perovskite;25.0;38600;;-63;823;Sr,In,Nb,O,B;Sr,In1,Nb1,O3,B2,O3
1799;Sm(Mg1/2Ti1/2)O3;1650/2h;Perovskite Orthorhombic Pnm21;25.0;65500;10;-26;702;Sm,Mg,Ti,O;Sm,Mg1,Ti1,O3
1800;BaO-TiO2-WO3 (N-35):5 wt%PbO-SiO2-B2O3;1100;Composite;25.0;6500;6;-;786;Ba,O,Ti,W,N,Pb,Si,B;Ba,O,Ti,O2,W,O3,N,Pb,O,Si,O2,B2,O3
1801;Ba3MgNb2-xSbxO9 (x=0.25);;Perovskite Trigonal P-3m1;25.0;96290;5.6;6;381;Ba,Mg,Nb,Sb,O;Ba3,Mg,Nb2,Sb,O9
1802;Sr2/3La2/3[Li1/3Ta2/3]O3;1350;Monoclinic P21/c;25.0;25200;10.2;-25;821,824;Sr,La,Li,Ta,O;Sr2,La2,Li1,Ta2,O3
1803;(1-x)(Mg0.95Zn0.05)TiO3-xCa0.6La0.8/3TiO3(x=0.15);1320/4h;Composite;25.0;86000;;1;465;Mg,Zn,Ti,O,Ca,La;Mg0,Zn0,Ti,O3,Ca0,La0,Ti,O3
1804;(Zn0.65Mg0.35)TiO3-0.15TiO2+1 wt%CaO-B2O3-SiO2;950;Composite;25.0;47000;;10;825;Zn,Mg,Ti,O,Ca,B,Si;Zn0,Mg0,Ti,O3,Ti,O2,Ca,O,B2,O3,Si,O2
1805;BaTe4O9+40 wt% TiTe3O8;575;Composite;25.0;19300;;-3;826;Ba,Te,O,Ti;Ba,Te4,O9,Ti,Te3,O8
1806;Ba4-5xMgxNb2-yO9 (x=0.425, y=0.002);1320;Trigonal P-3m1;25.0;160000;;1;827;Ba,Mg,Nb,O;Ba4,Mg,Nb2,O9
1807;(Ni1-xZnx)Nb2O6 (x=0.6);1260;Columbite Orthorhombic Pbcn;25.0;53400;;-68;778;Ni,Zn,Nb,O;Ni1,Zn,Nb2,O6
1808;La(Co1/2Ti1/2)O3;1550;Perovskite Orthorhombic Pbnm;25.0;38000;;-42;828;La,Co,Ti,O;La,Co1,Ti1,O3
1809;Li2ZnTi3O8+2 wt% MgO-B2O3-SiO2;900/4h;Ternary spinel Cubic P4332;25.0;56200;;-10;829;Li,Zn,Ti,O,Mg,B,Si;Li2,Zn,Ti3,O8,Mg,O,B2,O3,Si,O2
1810;Li2ZnTi3O8+1.5 wt% B2O3;925/4h;Ternary spinel Cubic P4332;25.0;49600;;-11;830;Li,Zn,Ti,O,B;Li2,Zn,Ti3,O8,B2,O3
1811;0.4Li2Zn3Ti4O12-0.6TiO2;1175;Composite;25.1;62000;;-5;831;Li,Zn,Ti,O;Li2,Zn3,Ti4,O12,Ti,O2
1812;0.9LaAlO3-0.1SrTiO3;1680;Perovskite Composite;25.1;128000;10;-51;832;La,Al,O,Sr,Ti;La,Al,O3,Sr,Ti,O3
1813;Sm2Ba0.25Sr0.75ZnO5;;Tetragonal;25.1;1900;8.17;18;549;Sm,Ba,Sr,Zn,O;Sm2,Ba0,Sr0,Zn,O5
1814;Ba(Mg0.3183Ta0.67)O3;1600;Perovskite Hexagonal P-3m1;25.1;120500;5.6;3;809;Ba,Mg,Ta,O;Ba,Mg0,Ta0,O3
1815;Ba4LiTa2SbO12;1480;Hexagonal Perovskite P63mc;25.1;77700;;-4;833;Ba,Li,Ta,Sb,O;Ba4,Li,Ta2,Sb,O12
1816;Li2(Mg0.3Zn0.7)Ti3O8-0.12TiO2+3 wt%ZBS;900/3h;Ternary spinel Cubic P4332;25.1;19600;;2;834;Li,Mg,Zn,Ti,O,B,Si;Li2,Mg0,Zn0,Ti3,O8,Ti,O2,Zn,O,B2,O3,Si,O2
1817;Ca[(Li1/3Nb2/3)1-xSnx]O3 (x=0.1);1150/3h;Perovskite;25.2;48200;;-14;752;Ca,Li,Nb,Sn,O;Ca,Li1,Nb2,Sn,O3
1818;0.17Ba5Nb4O15-0.83BaNb2O6;1300;Composite;25.2;59300;;0;835;Ba,Nb,O;Ba5,Nb4,O15,Ba,Nb2,O6
1819;90 wt% CoNb2O6+10 wt% CaTiO3;1150;Composite;25.2;21700;;2;545;Co,Nb,O,Ca,Ti;Co,Nb2,O6,Ca,Ti,O3
1820;0.5ZnAl2O4-0.5TiO2;;Composite;25.2;277000;;177;406;Zn,Al,O,Ti;Zn,Al2,O4,Ti,O2
1821;Bi(In1/3Mo2/3)O4;840;Monoclinic C2/c;25.2;40000;;-65;836;Bi,In,Mo,O;Bi,In1,Mo2,O4
1822;1-xCeO2-xYb2O3 (x=0.25);1650;Cubic flurite Fm3m;25.2;47800;;-60;413;Ce,O,Yb;Ce,O2,Yb2,O3
1823;Li2MgTi3O8+1 wt% LMZBS;950;Ternary spinel Cubic P4332;25.2;55000;;1;738;Li,Mg,Ti,O,Zn,B,Si;Li2,Mg,Ti3,O8,Li2,O,Mg,O,Zn,O,B2,O3,Si,O2
1824;Li2Cu0.1Zn0.9Ti3O8;950;Ternary spinel Cubic P4332;25.2;32100;;2;837;Li,Cu,Zn,Ti,O;Li2,Cu0,Zn0,Ti3,O8
1825;Sm2Ba0.5Sr0.5ZnO5;;Tetragonal;25.3;10075;8.1;30;549;Sm,Ba,Sr,Zn,O;Sm2,Ba0,Sr0,Zn,O5
1826;Li2ZnTi3O8+0.25 wt% ZnO-B2O3;950;Ternary spinel Cubic P4332;25.3;61600;;-13;838;Li,Zn,Ti,O,B;Li2,Zn,Ti3,O8,Zn,O,B2,O3
1827;TeO2+7.5 wt% CaTiO3;;Composite;25.3;10200;;-16;444;Te,O,Ca,Ti;Te,O2,Ca,Ti,O3
1828;0.9MgNb2O6-0.1TiO2;1300;Composite;25.4;19000;;-23;545;Mg,Nb,O,Ti;Mg,Nb2,O6,Ti,O2
1829;1-xCeO2-xEu2O3 (x=0.1);1650;Cubic flurite Fm3m;25.4;70300;;-64;413;Ce,O,Eu;Ce,O2,Eu2,O3
1830;Ba[Ti1-x(Zn1/2W1/2)x]O3 (x=0.5);1420;Cubic perovskite Pm3-m;25.4;11800;;9;695;Ba,Ti,Zn,W,O;Ba,Ti1,Zn1,W1,O3
1831;Li2MgTi3O8+0.5 wt% LMZBS;975;Ternary spinel Cubic P4332;25.4;51000;;2;738;Li,Mg,Ti,O,Zn,B,Si;Li2,Mg,Ti3,O8,Li2,O,Mg,O,Zn,O,B2,O3,Si,O2
1832;PbMoO4;850;Scheelite Tetragonal I41/a;25.4;35200;;-21;49;Pb,Mo,O;Pb,Mo,O4
1833;La(Mg0.5Ti0.5)O3+30 wt%La2O3-B2O3-TiO2 glass;1200/3h;Composite;25.4;13200;;-55;839;La,Mg,Ti,O,B;La,Mg0,Ti0,O3,La2,O3,B2,O3,Ti,O2
1834;Ba5Li2W3O13[Ba(Li2/5W3/5)O3];1120;Hexagonal Perovskite;25.4;39000;;10;757;Ba,Li,W,O;Ba5,Li2,W3,O13,Ba,Li2,W3,O3
1835;0.6Li2ZnTi3O8-0.4Li2TiO3+1 wt%ZnO-B2O3-SiO2;900;Mixture;25.4;86400;;-1;840;Li,Zn,Ti,O,B,Si;Li2,Zn,Ti3,O8,Li2,Ti,O3,Zn,O,B2,O3,Si,O2
1836;Nd2Ba0.5Sr0.5ZnO5;;Tetragonal I4/mcm;25.5;6120;;26;730;Nd,Ba,Sr,Zn,O;Nd2,Ba0,Sr0,Zn,O5
1837;Sm(Co1/2Ti1/2)O3;1360/4h;Perovskite Orthorhombic Pnm21;25.5;76000;10;-16;841;Sm,Co,Ti,O;Sm,Co1,Ti1,O3
1838;Ba[Mg1/3(Nb1/4Ta3/4)2/3]O3;;Complex perovskite Triagonal P-3m1;25.5;140600;;5;842;Ba,Mg,Nb,Ta,O;Ba,Mg1,Nb1,Ta3,O3
1839;Ca2Mg3(Ta1.75Sb0.25)TiO12;1375;Mixture phases;25.5;13500;;-24;843;Ca,Mg,Ta,Sb,Ti,O;Ca2,Mg3,Ta1,Sb0,Ti,O12
1840;0.85MgTiO3-0.15Ca0.6La0.8/3TiO3;1275/4h;Composite;25.5;82500;;0;844;Mg,Ti,O,Ca,La;Mg,Ti,O3,Ca0,La0,Ti,O3
1841;Ba(In1/2Ta1/2)O3+0.5 wt% Nb2O5;1575;Complex perovskite cubic Fm3m;25.5;40050;;26;845;Ba,In,Ta,O,Nb;Ba,In1,Ta1,O3,Nb2,O5
1842;BaMg1/3Nb2/3O3-Mg4Nb2O9;1320;Composite;25.5;160000;;0;846;Ba,Mg,Nb,O;Ba,Mg1,Nb2,O3,Mg4,Nb2,O9
1843;Ca(Gd1/2Nb1/2)O3;1550/4h;Complex perovskite Monoclinic;25.5;11000;;-26;763;Ca,Gd,Nb,O;Ca,Gd1,Nb1,O3
1844;(Ni1-xZnx)Nb2O6 (x=0.8);1220;Columbite Orthorhombic Pbcn;25.6;90400;;-71;778;Ni,Zn,Nb,O;Ni1,Zn,Nb2,O6
1845;Ba10Ta7.04Ti.045Sn0.75O30;;Hexagonal P63mmc;25.6;59100;;30;464;Ba,Ta,Ti,Sn,O;Ba10,Ta7,Ti,Sn0,O30
1846;(Zr0.8Sn0.2)TiO4+10 wt%BaO-B2O3-SiO2-Li2O-CuO;1000/4h;Composite;25.6;13000;;-8;515;Zr,Sn,Ti,O,Ba,B,Si,Li,Cu;Zr0,Sn0,Ti,O4,Ba,O,B2,O3,Si,O2,Li2,O,Cu,O
1847;Li2ZnTi3O8;1075;Ternary spinel Cubic P4332;25.6;72000;;-11;847;Li,Zn,Ti,O;Li2,Zn,Ti3,O8
1848;Li2ZnTi3O8+0.75 wt% ZnO-B2O3-SiO2;925;Ternary spinel Cubic P4332;25.6;51600;;-11;848;Li,Zn,Ti,O,B,Si;Li2,Zn,Ti3,O8,Zn,O,B2,O3,Si,O2
1849;Li2ZnTi3O8+1.5 wt% Bi2O3+0.25 wt%CuO+1.5 wt% V2O5;875;Spinel cubic P4332;25.6;53400;;-5;849;Li,Zn,Ti,O,Bi,Cu,V;Li2,Zn,Ti3,O8,Bi2,O3,Cu,O,V2,O5
1850;CaHfO3;1750;Orthorhombic;25.6;15900;9.7;-33;850;Ca,Hf,O;Ca,Hf,O3
1851;Nd2SrZnO5;;;25.7;25830;9.7;-80;58,73;Nd,Sr,Zn,O;Nd2,Sr,Zn,O5
1852;Ba5Nb3TaO15;1500;Trigonal P-3m1 perovskite;25.7;21600;4.93;16;851;Ba,Nb,Ta,O;Ba5,Nb3,Ta,O15
1853;LiMgTi3O8+3 wt% MgO-3 wt% LiF;825;Spinel cubic;25.7;57100;;-4;852;Li,Mg,Ti,O,F;Li,Mg,Ti3,O8,Mg,O,Li,F
1854;0.4(Al1/2Ta1/2)O2-0.6(Mg1/2Ta2/3)O2;1450;Tetragonal;25.8;111230;;-5;214;Al,Ta,O,Mg;Al1,Ta1,O2,Mg1,Ta2,O2
1855;0.8Mg0.95Co0.05TiO3-0.2Ca0.6La0.8/3TiO3;1300;Composite;25.8;80000;0;-11;853;Mg,Co,Ti,O,Ca,La;Mg0,Co0,Ti,O3,Ca0,La0,Ti,O3
1856;La6Mg4Ta2W2O24;1400/4h;;25.8;16400;;-56;770;La,Mg,Ta,W,O;La6,Mg4,Ta2,W2,O24
1857;Ca(Sm1/2Ta1/2)O3;1600/4h;Complex perovskite Monoclinic P21/n;25.8;25000;;-25;750;Ca,Sm,Ta,O;Ca,Sm1,Ta1,O3
1858;Ca(Yb1/2Ta1/2)O3;1600/4h;Complex perovskite Monoclinic P21/n;25.8;59200;;-21;750;Ca,Yb,Ta,O;Ca,Yb1,Ta1,O3
1859;Li2ZnTi3O8;1100;Spinel cubic P4332;25.8;78200;;-11;854;Li,Zn,Ti,O;Li2,Zn,Ti3,O8
1860;Li2(Mg0.94Mn0.06)Ti3O8;1075;Ternary spinel cubic P4332;25.8;39400;;-13;855;Li,Mg,Mn,Ti,O;Li2,Mg0,Mn0,Ti3,O8
1861;0.4(Mg0.95Co0.05)4Ta2O9-0.6CaTiO3;1375/4h;Composite;25.8;200000;;-5;437;Mg,Co,Ta,O,Ca,Ti;Mg0,Co0,Ta2,O9,Ca,Ti,O3
1862;Li3ZnTi3O8+1 wt% H3BO3;880/4h;Ternary spinel Cubic P4332;25.9;50200;;-7;856;Li,Zn,Ti,O,H,B;Li3,Zn,Ti3,O8,H3,B,O3
1863;Li2ZnTi3O8+1.5 wt% B2O3+3 wt% TiO2;900;Ternary spinel Cubic P4332;25.9;46500;;0;857;Li,Zn,Ti,O,B;Li2,Zn,Ti3,O8,B2,O3,Ti,O2
1864;Li2Mg0.4Zn0.6Ti3O8;1075/4h;Ternary spinel Cubic P4332;25.9;65000;;-8;858;Li,Mg,Zn,Ti,O;Li2,Mg0,Zn0,Ti3,O8
1865;Sr(Yb0.5Ta0.5)O3+0.5 wt% Nb2O5;1600/4h;Complex perovskite Orthorhombic Pnma;25.9;32300;;-79;859;Sr,Yb,Ta,O,Nb;Sr,Yb0,Ta0,O3,Nb2,O5
1866;Ca(Ni1/3Nb2/3)O3;;Complex perovskite Orthorhombic;26.0;11000;-;-78;609;Ca,Ni,Nb,O;Ca,Ni1,Nb2,O3
1867;85 wt% BaTi4O9+15 wt%Li2O-B2O3-SiO2-CaO-Al2O3;875;Composite;26.0;10200;;0;592;Ba,Ti,O,Li,B,Si,Ca,Al;Ba,Ti4,O9,Li2,O,B2,O3,Si,O2,Ca,O,Al2,O3
1868;0.85(Mg0.95Zn0.05)TiO3-0.15Ca0.6La0.8/3TiO3;1320/4h;Composite;26.0;86000;;0.5;465;Mg,Zn,Ti,O,Ca,La;Mg0,Zn0,Ti,O3,Ca0,La0,Ti,O3
1869;0.5LaCa0.5Zr0.5O3-0.5CaTiO3;1575;Composite;26.0;13500;4.5;-67;522;La,Ca,Zr,O,Ti;La,Ca0,Zr0,O3,Ca,Ti,O3
1870;Nd(Mg1/2Ti1/2)O3;1650/2h;Perovskite Monoclinic P21/n;26.0;60000;;-72;702,86;Nd,Mg,Ti,O;Nd,Mg1,Ti1,O3
1871;Ca(Sm1/2Ta1/2)O3;1600/4h;Complex perovsite;26.0;25000;;-25;750;Ca,Sm,Ta,O;Ca,Sm1,Ta1,O3
1872;Ca(Er1/2Ta1/2)O3;1600/4h;Complex perovskite;26.0;29600;;-12;750;Ca,Er,Ta,O;Ca,Er1,Ta1,O3
1873;Ca(Yb1/2Ta1/2)O3;1600/4h;Complex perovskite;26.0;59200;;-21;750;Ca,Yb,Ta,O;Ca,Yb1,Ta1,O3
1874;Sr(Yb1/2Ta1/2)O3;1600/4h;Complex perovskite;26.0;32300;;-79;861;Sr,Yb,Ta,O;Sr,Yb1,Ta1,O3
1875;Sr(In1/2Nb1/2)O3;1600/4h;Perovskite;26.0;32700;;-62;823;Sr,In,Nb,O;Sr,In1,Nb1,O3
1876;BaO-TiO2-WO3 (N-35):5 wt%BaO-SiO2-B2O3;1100;Composite;26.0;8400;6.1;-;862;Ba,O,Ti,W,N,Si,B;Ba,O,Ti,O2,W,O3,N,Ba,O,Si,O2,B2,O3
1877;Sr3Ti2O7;1300/5h;Tetragonal I4/mmm;26.0;2400;4;;53;Sr,Ti,O;Sr3,Ti2,O7
1878;LaYbO3;1600/4h;Orthorhombic Pnma;26.0;20600;7;-22;863;La,Yb,O;La,Yb,O3
1879;0.75Ca2AlNbO6-0.25Ca3Nb2O8;;Mixture phases;26.0;13200;6.97;-14;864;Ca,Al,Nb,O;Ca2,Al,Nb,O6,Ca3,Nb2,O8
1880;2CaO-3NiO-Ta2O5-TiO2;1410;Composite;26.0;11000;4.9;-41;230;Ca,O,Ni,Ta,Ti;Ca,O,Ni,O,Ta2,O5,Ti,O2
1881;Ca5Nb2ZrO12;1690;Perovskite;26.0;22800;4.8;-25;662;Ca,Nb,Zr,O;Ca5,Nb2,Zr,O12
1882;3CaO-2ZnO-Nb2O5-TiO2;1325;Composite;26.0;22000;5.3;-25;230;Ca,O,Zn,Nb,Ti;Ca,O,Zn,O,Nb2,O5,Ti,O2
1883;2CaO-3MgO-Ta2O5-TiO2;1450;Composite;26.0;30000;5.1;-28;230;Ca,O,Mg,Ta,Ti;Ca,O,Mg,O,Ta2,O5,Ti,O2
1884;0.2CaTiO3-0.8Sm(Mg0.5Ti0.5)O3;1550;Composite;26.0;13500;6;-33;865;Ca,Ti,O,Sm,Mg;Ca,Ti,O3,Sm,Mg0,Ti0,O3
1885;MWF-38+10 wt%Li2O-B2O3-SiO2-CaO-Al2O3(52.45:31.06:11.99:2:2.5);875;Composite;26.0;10200;;-4;510;Ba,Ti,O,Li,B,Si,Ca,Al;Ba,Ti4,O9,Li2,O,B2,O3,Si,O2,Ca,O,Al2,O352
1886;Ca(Ta2-xNbx)O6 (x=1.2);1450;Orthorhombic Pbcn;26.0;25300;;54;460;Ca,Ta,Nb,O;Ca,Ta2,Nb,O6
1887;1.3Bi2O3-MoO3;820;P2/a;26.0;4000;;-139;494;Bi,O,Mo;Bi2,O3,Mo,O3
1888;Ba3Co1+yNb2O9+y (y=0.07);1470;Perovskite Trigonal P-3m1;26.0;90000;10;-5;866;Ba,Co,Nb,O;Ba3,Co1,Nb2,O9
1889;Sr(In1/2Nb1/2)O3+0.5 wt% CeO2;1600/4h;Complex perovskite Orthorhombic;26.0;32700;;-62;823;Sr,In,Nb,O,Ce;Sr,In1,Nb1,O3,Ce,O2
1890;Ba(Zn1/3Ta2/3)O3+5 mol% B2O3+10mol% CuO;870/2h;Complex perovskite Trigonal P-3m1;26.0;11000;;0;867;Ba,Zn,Ta,O,B,Cu;Ba,Zn1,Ta2,O3,B2,O3,Cu,O
1891;MgZrNb2O8;1340/4h;Wolframite Monoclinic P2/c;26.0;120800;6.85;-50;868;Mg,Zr,Nb,O;Mg,Zr,Nb2,O8
1892;MgZrNb2O8+2 wt% BaCu(B2O5);1100/4h;Monoclinic P2/c;26.0;65100;8.7;-47;869;Mg,Zr,Nb,O,Ba,Cu,B;Mg,Zr,Nb2,O8,Ba,Cu,B2,O5
1893;Ba10Ta7.04Sn0.75O30;;Hexagonal P63mmc;26.0;59100;;-;870;Ba,Ta,Sn,O;Ba10,Ta7,Sn0,O30
1894;Li2Mg(Ti1-xSnxg0.06)3O8 (x=0.15);1100/4h;Spinel Cubic P4332;26.0;74700;;-5;871;Li,Mg,Ti,Sn,O;Li2,Mg,Ti1,Sn,O8
1895;0.5CeO2-0.25ZnO-0.25TiO2;1250;Mixture phases;26.1;24100;5.1;-43;488;Ce,O,Zn,Ti;Ce,O2,Zn,O,Ti,O2
1896;Ca[(Li1/3Ta2/3).95Ti0.05]O3-d+3 wt% B2O3;1050/4h;Perovskite;26.1;22000;10.3;-97;765;Ca,Li,Ta,Ti,O,B;Ca,Li1,Ta2,Ti0,O3,B2,O3
1897;0.35(Al1/2Ta1/2)O2-0.65(Mg1/3Ta2/3)O2;1450;Composite;26.1;112500;;0;214;Al,Ta,O,Mg;Al1,Ta1,O2,Mg1,Ta2,O2
1898;ZnNb2O6;1200;Columbite Orthorhombic Pbcn;26.1;103730;;-73;778;Zn,Nb,O;Zn,Nb2,O6
1899;Li2(Zn0.94Mg0.06)Ti3O8;1140;Ternary spinel Cubic P4332;26.1;150000;;-14;811;Li,Zn,Mg,Ti,O;Li2,Zn0,Mg0,Ti3,O8
1900;0.9Li2ZnTi3O8-0.1TiO2;1100;Ternary spinel Cubic P4332;26.1;44500;;-1;872;Li,Zn,Ti,O;Li2,Zn,Ti3,O8,Ti,O2
1901;0.81Mg0.95Ni0.05TiO3-0.19Nd0.5Na0.5TiO3;1300;Composite;26.1;69100;;-6;873;Mg,Ni,Ti,O,Nd,Na;Mg0,Ni0,Ti,O3,Nd0,Na0,Ti,O3
1902;Li2ZnTi3O8+1 wt% LZB+3.5 wt% TiO2;900/4h;Ternary spinel Cubic P4332;26.1;45200;;-4;874;Li,Zn,Ti,O,L,Z,B;Li2,Zn,Ti3,O8,L,Z,B,Ti,O2
1903;0.8(Mg0.95Zn0.05)TiO3-0.2Ca0.61Nd0.26TiO3+1 wt%V2O5;1275;Composite;26.1;46000;8;2;875;Mg,Zn,Ti,O,Ca,Nd,V;Mg0,Zn0,Ti,O3,Ca0,Nd0,Ti,O3,V2,O5
1904;Bi(Ga1/3Mo2/3)O4;830;Monoclinic sheelite C2/c;26.1;49800;;-86;876;Bi,Ga,Mo,O;Bi,Ga1,Mo2,O4
1905;Ca2Mg3Nb4TiO17;1525;;26.2;13750;;-24;877;Ca,Mg,Nb,Ti,O;Ca2,Mg3,Nb4,Ti,O17
1906;MgTa1.3Nb0.7O6;1450;Columbite tetragonal P42/mmm;26.2;43100;;-4;878;Mg,Ta,Nb,O;Mg,Ta1,Nb0,O6
1907;Nd(Mg0.5Ti0.5)O3+10 mol% B2O3;1325;Monoclinic P21/n;26.2;61300;9.63;-46;879;Nd,Mg,Ti,O,B;Nd,Mg0,Ti0,O3,B2,O3
1908;1-xCeO2-xDy2O3 (x=0.20);1650;Cubic flurite Fm3m;26.2;70150;;-57;413;Ce,O,Dy;Ce,O2,Dy2,O3
1909;0.87(Mg0.7Zn0.3)TiO3-0.13(Ca0.61La0.26)TiO3;1270;Composite;26.2;120000;;-3;880;Mg,Zn,Ti,O,Ca,La;Mg0,Zn0,Ti,O3,Ca0,La0,Ti,O3
1910;(Zn0.65Mg0.35)TiO3+1 wt% CuV2O6+9wt% TiO2;930;Composite;26.2;31930;;0;881;Zn,Mg,Ti,O,Cu,V;Zn0,Mg0,Ti,O3,Cu,V2,O6,Ti,O2
1911;Li2ZnTi3O8;1050;Ternary spinel Cubic P4332;26.2;62000;;-15;882;Li,Zn,Ti,O;Li2,Zn,Ti3,O8
1912;TeO2+17.5 wt% SrTiO3;610;Composite;26.2;12000;;16;444;Te,O,Sr,Ti;Te,O2,Sr,Ti,O3
1913;Ca[(Li1/3Nb2/3)0.8Ti0.2]O3-d+12 wt%LMZBS glass;900/4h;Composite;26.2;13000;4.8;-20;792;Ca,Li,Nb,Ti,O,Mg,Zn,B,Si;Ca,Li1,Nb2,Ti0,O3,Li2,O,Mg,O,Zn,O,B2,O3,Si,O2
1914;Ba(Mg0.30Ta0.60Ti0.10)O3;1600;Complex perovskite Trigonal P-3m1;26.3;100000;5.2;14;883;Ba,Mg,Ta,Ti,O;Ba,Mg0,Ta0,Ti0,O3
1915;0.5CeO2-0.25MnO-0.25TiO2;1200;Mixture phases;26.3;17100;5;-30;488;Ce,O,Mn,Ti;Ce,O2,Mn,O,Ti,O2
1916;(1-x)(Mg0.95Zn0.05)TiO3-x(Ca0.6La0.8/3)TiO3 (x=0.21);;Composite;26.3;60700;6.44;0;884;Mg,Zn,Ti,O,Ca,La;Mg0,Zn0,Ti,O3,Ca0,La0,Ti,O3
1917;(Ca2Mg3.75Pb0/.25)Ta2(Ti0.75Zr0.25)O12;1375;;26.3;14000;;-22;799;Ca,Mg,Pb,Ta,Ti,Zr,O;Ca2,Mg3,Pb0,Ta2,Ti0,Zr0,O12
1918;(Ag0.5Bi0.5)(Mo0.5W0.5)O4;580;Tetragonal Scheelite I41/A;26.3;10000;;20;885;Ag,Bi,Mo,W,O;Ag0,Bi0,Mo0,W0,O4
1919;Bi2Te2W3O16;700/6h;Monoclinic C2/c;26.3;2250;7.9;;886;Bi,Te,W,O;Bi2,Te2,W3,O16
1920;ZnZr(Nb1-xSbx)2O8 (x=0.08);1250/4h;Monoclinic wolframite;26.3;89400;;-57;887;Zn,Zr,Nb,Sb,O;Zn,Zr,Nb1,Sb,O8
1921;0.75(Al1/2Ta1/2)O2-0.25(Ti1-xSnx)O2 (x=0.05-0.3);;Tetragonal;26.3;63400;;<10;790;Al,Ta,O,Ti,Sn;Al1,Ta1,O2,Ti1,Sn,O2
1922;Nd2Ba0.5Ca0.5ZnO5;;;26.4;6185;;24;730;Nd,Ba,Ca,Zn,O;Nd2,Ba0,Ca0,Zn,O5
1923;Ca(Er1/2Ta1/2)O3;1600/4h;Complex perovskite Monoclinic P21/n;26.4;29600;;-12;750;Ca,Er,Ta,O;Ca,Er1,Ta1,O3
1924;Ba[Ti1-x(Zn1/2W1/2)x]O3 (x=0.7);1420;Perovskite;26.4;22900;;-2;695;Ba,Ti,Zn,W,O;Ba,Ti1,Zn1,W1,O3
1925;LiBiW2O8;650;Monoclinic;26.5;16400;;70;888;Li,Bi,W,O;Li,Bi,W2,O8
1926;Ca[(Li1/3Nb2/3)0.8Ti0.2]O3-d+12 wt% LBS;920;Perovskite Orthorhombic;26.5;7000;;-18;792;Ca,Li,Nb,Ti,O,B,Si;Ca,Li1,Nb2,Ti0,O3,Li2,O,B2,O3,Si,O2
1927;0.2(Al1/2Ta1/2)O2-0.8(Mg1/3Ta2/3)O2;1450;;26.5;103190;;25;214;Al,Ta,O,Mg;Al1,Ta1,O2,Mg1,Ta2,O2
1928;Ba3NiNb2-xSbxO9 (x=0.1);;Perovskite Cubic Pm3m;26.5;31110;5;-13;381;Ba,Ni,Nb,Sb,O;Ba3,Ni,Nb2,Sb,O9
1929;(1-x)La(Mg1/2Ti1/2)O3-xLa2/3TiO3 (x=0.1);;Perovskite Monoclinic P21/n;26.5;30580;8.3;;889;La,Mg,Ti,O;La,Mg1,Ti1,O3,La2,Ti,O3
1930;Ba[Ti1-x(Ni1/2W1/2)x]O3 (x=0.45);1425;Perovskite;26.5;30800;;-3;616;Ba,Ti,Ni,W,O;Ba,Ti1,Ni1,W1,O3
1931;BaO-Sm2O3-4TiO2+10 wt% B2O3;1100/2h;Composite;26.5;11800;;-10;890;Ba,O,Sm,Ti,B;Ba,O,Sm2,O3,Ti,O2,B2,O3
1932;Ca(Tb1/2Nb1/2)O3;1550/4h;Complex perovskite Monoclinic;26.5;34600;;-13;763;Ca,Tb,Nb,O;Ca,Tb1,Nb1,O3
1933;Ba3Ti5Nb6O28+5 wt% CuO;900/2h;Monoclinic P21/c;26.6;14100;;21;461;Ba,Ti,Nb,O,Cu;Ba3,Ti5,Nb6,O28,Cu,O
1934;Ba8Ta6(Ni1-xMgx)O24 (x=0.5);;Hexagonal P63cm;26.6;86800;;31;785;Ba,Ta,Ni,Mg,O;Ba8,Ta6,Ni1,Mg,O24
1935;Ba8Ta6MgO24;;Hexagonal P63cm;26.6;80900;;18;785;Ba,Ta,Mg,O;Ba8,Ta6,Mg,O24
1936;Li2CoTi3O8+2 wt% B2O3;900;Cubic spinel P4332;26.6;21300;;2;891;Li,Co,Ti,O,B;Li2,Co,Ti3,O8,B2,O3
1937;Li2(Mg0.94Co0.06)Ti3O8;1075;Cubic spinel P4332;26.6;43600;;4;855;Li,Mg,Co,Ti,O;Li2,Mg0,Co0,Ti3,O8
1938;0.8Mg0.95Zn0.05)TiO3-0.2Ca0.61Nd0.26TiO3+1 wt% B2O3;1175;Composite;26.6;54900;9;9;892;Mg,Zn,Ti,O,Ca,Nd,B;Mg0,Zn0,Ti,O3,Ca0,Nd0,Ti,O3,B2,O3
1939;Ba2Ti9O20+20 wt% BaO-B2O3-ZnO glass;900;Composite;26.6;11950;;-7;893;Ba,Ti,O,B,Zn;Ba2,Ti9,O20,Ba,O,B2,O3,Zn,O
1940;TeO2+15 wt% SrTiO3;610;Composite;26.6;12400;;-4;444;Te,O,Sr,Ti;Te,O2,Sr,Ti,O3
1941;CaxZn1-xZr0.8Sn0.2Nb2O8 (x=0.15);1275;Mixture;26.6;61350;;-21;894;Ca,Zn,Zr,Sn,Nb,O;Ca,Zn1,Zr0,Sn0,Nb2,O8
1942;Sr6Ta4ZrO18+3 wt% Bi2O3-B2O3;1625/2h;A6B5O18 type perovskite;26.7;9100;;-39;895;Sr,Ta,Zr,O,Bi,B;Sr6,Ta4,Zr,O18,Bi2,O3,B2,O3
1943;0.8LaAlO3-0.2SrTiO3;1680;Composite;26.7;139000;10;-50;832;La,Al,O,Sr,Ti;La,Al,O3,Sr,Ti,O3
1944;0.9TeO2-SnTe3O8;650;Mixture phase;26.7;10000;;32;62;Te,O,Sn;Te,O2,Sn,Te3,O8
1945;TeO2+20 wt% SrTiO3;610;Composite;26.7;11400;;31;444;Te,O,Sr,Ti;Te,O2,Sr,Ti,O3
1946;Li2Mg0.95Co0.05Ti3O8;1170;Cubic Spinel;26.7;82000;;-3;896;Li,Mg,Co,Ti,O;Li2,Mg0,Co0,Ti3,O8
1947;PbMoO4;650/2h;Tetragonal I41/a;26.7;42800;6.2;6;897;Pb,Mo,O;Pb,Mo,O4
1948;Sm(Mg0.5Ti0.5)O3+10 mol% B2O3;;Perovskite;26.8;20000;;-18;898;Sm,Mg,Ti,O,B;Sm,Mg0,Ti0,O3,B2,O3
1949;Ca(Eu1/2Ta1/2)O3;1600/4h;Complex perovskite Monoclinic P21/n;26.8;23600;;-22;750;Ca,Eu,Ta,O;Ca,Eu1,Ta1,O3
1950;La(Mg2/3Nb1/3)O3;1500/4h;Perovskite Rhombohedral;26.8;52000;;-86;899;La,Mg,Nb,O;La,Mg2,Nb1,O3
1951;(Zr0.8Sn0.2)TiO4+10 wt%BaO-B2O3-SiO2-Li2O-CuO;1000/8h;Composite;26.8;21900;;-1;515;Zr,Sn,Ti,O,Ba,B,Si,Li,Cu;Zr0,Sn0,Ti,O4,Ba,O,B2,O3,Si,O2,Li2,O,Cu,O
1952;Li2ZnTi3O8+4 wt% TiO2+1 wt% CBS glass;900/4h;Cubic+rutile;26.9;23600;;-1;900;Li,Zn,Ti,O,C,B,S;Li2,Zn,Ti3,O8,Ti,O2,C,B,S
1953;Ca(Cu1/3Nb2/3)O3;;Complex perovskite Orthorhombic;27.0;3300;-;-;609;Ca,Cu,Nb,O;Ca,Cu1,Nb2,O3
1954;Li2Mg0.2Zn0.8Ti3O8;1075/4h;Ternary spinel Cubic P4332;27.0;66500;;-50;858;Li,Mg,Zn,Ti,O;Li2,Mg0,Zn0,Ti3,O8
1955;Sr(Ga1/2Ta1/2)O3;1500/3h;Perovskite;27.0;91000;;-;901;Sr,Ga,Ta,O;Sr,Ga1,Ta1,O3
1956;La(Mg1/2Ti1/2)O3sol-gel;-;Monoclinic Perovskite P21/n;27.0;74500;;-9;902;La,Mg,Ti,O;La,Mg1,Ti1,O3
1957;Ca(Y1/2Ta1/2)O3;1600/4h;Perovskite Monoclinic P21/n;27.0;42300;;-1;750;Ca,Y,Ta,O;Ca,Y1,Ta1,O3
1958;0.6Ca(Y1/2Ta1/2)O3-0.4 Ba(Y1/2Ta1/2)O3;1600/4h;Perovskite;27.0;42000;;-77;750;Ca,Y,Ta,O,Ba;Ca,Y1,Ta1,O3,Ba,Y1,Ta1,O3
1959;Sr(Er1/2Ta1/2)O3;1600/4h;Pervoskite;27.0;22100;;-88;861;Sr,Er,Ta,O;Sr,Er1,Ta1,O3
1960;Ca2AlNbO6;;Perovskite Monoclinic P21/n;27.0;14000;7.02;0;864;Ca,Al,Nb,O;Ca2,Al,Nb,O6
1961;Ba(Mg1/3Ta2/3)O3-Ba(Zn1/3,Ta2/3)O3;;Complex perovskite Trigonal P-3m1;27.0;150000;10;;903;Ba,Mg,Ta,O,Zn;Ba,Mg1,Ta2,O3,Ba,Zn1,Ta2,O3
1962;BaO-TiO2-WO3 (N-35)+5 wt%ZnO-B2O3-SiO2;1000;Composite;27.0;8400;7.0;;786,862;Ba,O,Ti,W,N,Zn,B,Si;Ba,O,Ti,O2,W,O3,N,Zn,O,B2,O3,Si,O2
1963;Ca(Yb1/2Nb1/2)O3;1500;Perovskite;27.0;7200;8.4;-30;590;Ca,Yb,Nb,O;Ca,Yb1,Nb1,O3
1964;BaO-TiO2-WO3 (N-35):5 wt%PbO-Al2O3-SiO2;1100;Composite;27.0;8400;6.1;-;786,862;Ba,O,Ti,W,N,Pb,Al,Si;Ba,O,Ti,O2,W,O3,N,Pb,O,Al2,O3,Si,O2
1965;Ba8Ta6Ni0.25Zn0.75O24;;Trigonal P63cm;27.0;91730;;35;785;Ba,Ta,Ni,Zn,O;Ba8,Ta6,Ni0,Zn0,O24
1966;BaTi4O9+20 wt% B2O3-ZnO-La2O3;900/3h;Composite;27.0;20000;;7;904;Ba,Ti,O,B,Zn,La;Ba,Ti4,O9,B2,O3,Zn,O,La2,O3
1967;Nd(Co1/2Ti1/2)O3;1440/4h;Monoclinic P21/n;27.0;140000;9;-46;905;Nd,Co,Ti,O;Nd,Co1,Ti1,O3
1968;Ba6Ta4TiO18;1625/2h;;27.0;27500;;45;895;Ba,Ta,Ti,O;Ba6,Ta4,Ti,O18
1969;CaZrO3;;Perovskite Orthorhombic Pcmn;27.0;20800;;;906;Ca,Zr,O;Ca,Zr,O3
1970;Ba(Mn1/3Ta2/3)O3;1600/air;Perovskite Trigonal P-3m1;27.0;15500;;45;907;Ba,Mn,Ta,O;Ba,Mn1,Ta2,O3
1971;Ba(Mn1/3Ta2/3)O3;1600/N2;Perovskite Trigonal P-3m1;27.0;104000;;45;907;Ba,Mn,Ta,O;Ba,Mn1,Ta2,O3
1972;0.3CaTiO3-0.7Sm(Mg0.5Ti0.5)O3;1550;Composite;27.0;11970;5.8;-29;865;Ca,Ti,O,Sm,Mg;Ca,Ti,O3,Sm,Mg0,Ti0,O3
1973;ZnO-TiO2-2 wt% ZnO-B2O3-SiO2;930/3h;Composite;27.0;20000;;2;908;Zn,O,Ti,B,Si;Zn,O,Ti,O2,Zn,O,B2,O3,Si,O2
1974;BaO-2CeO2-4TiO2;1250;Composite;27.0;18560;;9;909;Ba,O,Ce,Ti;Ba,O,Ce,O2,Ti,O2
1975;Ba5Nb2Ta2O15;1475;Trigonal P-3m1 perovskite;27.0;10600;4.7;22;851;Ba,Nb,Ta,O;Ba5,Nb2,Ta2,O15
1976;Li2ZnTi3O8+2 wt% Li2WO4;860/4h;Composite;27.0;51100;;-4;910;Li,Zn,Ti,O,W;Li2,Zn,Ti3,O8,Li2,W,O4
1977;Nd5Ti4CrO17;1600/4h;Monoclinic;27.0;6400;;-94;911;Nd,Ti,Cr,O;Nd5,Ti4,Cr,O17
1978;CaO-4NiO-Nb2O5-TiO2;1185;Composite;27.0;4000;4.6;-58;230;Ca,O,Ni,Nb,Ti;Ca,O,Ni,O,Nb2,O5,Ti,O2
1979;Ba3NiNb2-xSbxO9 (x=0.25);;Perovskite Cubic Pm3m;27.0;27370;5;-21;381;Ba,Ni,Nb,Sb,O;Ba3,Ni,Nb2,Sb,O9
1980;LaGaO3;;Perovskite Orthorhombic Pnma;27.0;97000;5;-80;912;La,Ga,O;La,Ga,O3
1981;Ba(Zn1/2Ta2/3)O3+1 mol% CeO2;1525/6h,1350/5h;Complex perovskite Trigonal P-3m1;27.0;123000;;14;913;Ba,Zn,Ta,O,Ce;Ba,Zn1,Ta2,O3,Ce,O2
1982;Ba[(Mg0.4Zn0.6)Ta2/3]O3;1600/4h;Perovskite Trigonal P-3m1;27.0;109900;;4;883;Ba,Mg,Zn,Ta,O;Ba,Mg0,Zn0,Ta2,O3
1983;0.7Ba(Mg1/3Ta2/3)O3-0.3Ba(Co1/3Nb2/3)O3;1530/5h;Complex perovskite Trigonal P-3m1;27.0;172700;;-1;914;Ba,Mg,Ta,O,Co,Nb;Ba,Mg1,Ta2,O3,Ba,Co1,Nb2,O3
1984;Li2Mg0.9Zn0.1Ti3O8;1075/4h;Ternary spinel Cubic P4332;27.0;62000;;1;858;Li,Mg,Zn,Ti,O;Li2,Mg0,Zn0,Ti3,O8
1985;Li2Zn0.95Ca0.05Ti3O8;1075/4h;Ternary spinel Cubic P4332;27.0;51100;;-2;858;Li,Zn,Ca,Ti,O;Li2,Zn0,Ca0,Ti3,O8
1986;Bi(Sb0.6Ta0.4)O4;1000;Monoclinic I2/c;27.0;35000;;-15;915;Bi,Sb,Ta,O;Bi,Sb0,Ta0,O4
1987;Ca(ZrxTi1-x)O3 (x=1);1515/15h;Perovskite Orthorhombic Pcnmn;27.0;16500;5.35;-20;916;Ca,Zr,Ti,O;Ca,Zr,Ti1,O3
1988;Ba3LiTa3-xSbxTi5O21 (x=3);1220;Hexagonal P63/mcm;27.0;29400;;-25;917;Ba,Li,Ta,Sb,Ti,O;Ba3,Li,Ta3,Sb,Ti5,O21
1989;Nd(Co1/2Ti1/2)O3+1 wt% P2O5-ZnO-La2O3-Al2O3-Na2O-MgO-Yb2O3 glass;1300;Monoclinic P21/n Perovskite;27.0;64000;;-29;918;Nd,Co,Ti,O,P,Zn,La,Al,Na,Mg,Yb;Nd,Co1,Ti1,O3,P2,O5,Zn,O,La2,O3,Al2,O3,Na2,O,Mg,O,Yb2,O3
1990;Ba1/3Pr2/3Zn1/3Ti2/3O3;;Not available;27.0;1000;5.07;-22;919;Ba,Pr,Zn,Ti,O;Ba1,Pr2,Zn1,Ti2,O3
1991;Ba1/2Sr1/2(Zn1/6Co1/6Ta2/9Nb2/9Sb2/9)O3;1550/6h;Perovskite;27.0;32100;;-23;814;Ba,Sr,Zn,Co,Ta,Nb,Sb,O;Ba1,Sr1,Zn1,Co1,Ta2,Nb2,Sb2,O3
1992;Ba8NiTa6O24;;Hexagonal P63cm;27.0;81800;;;785;Ba,Ni,Ta,O;Ba8,Ni,Ta6,O24
1993;Ba5Sr2Ta4ZrO21;;AnBn-1O3n Hexagonal Perovskite;27.0;9800;;;920;Ba,Sr,Ta,Zr,O;Ba5,Sr2,Ta4,Zr,O21
1994;Ba(La1/2Ta1/2)O3;1450;Perovskite Cubic Fm3m;27.1;18000;8.7;51;590;Ba,La,Ta,O;Ba,La1,Ta1,O3
1995;Sr(La1/2Ta1/2)O3;1500;Perovskite Cubic Fm3m;27.1;2600;8.4;-29;590;Sr,La,Ta,O;Sr,La1,Ta1,O3
1996;(Mg1/3Ta2/3)O2;1550;Tetragonal P42mmm;27.1;95360;;51;454;Mg,Ta,O;Mg1,Ta2,O2
1997;Li2(Mg0.94Zn0.06)Ti3O8;1075;Cubic spinel P4332;27.1;44800;;2;855;Li,Mg,Zn,Ti,O;Li2,Mg0,Zn0,Ti3,O8
1998;Sr(Nd1/2Ta1/2)O3;1500;Perovskite ubic Fm3m;27.1;25000;8.3;-68;590;Sr,Nd,Ta,O;Sr,Nd1,Ta1,O3
1999;Sr(Er0.5Ta0.5)O3+0.5 wt% Nb2O5;1600/4h;Complex perovskite Tetragonal;27.1;22100;;-77;859;Sr,Er,Ta,O,Nb;Sr,Er0,Ta0,O3,Nb2,O5
2000;Mg0.5Zn0.5ZrNb2O8;1260;Monoclinic P2/c;27.1;91100;;-18;921;Mg,Zn,Zr,Nb,O;Mg0,Zn0,Zr,Nb2,O8
2001;Ca(Gd1/2Ta1/2)O3;1600/4h;Complex perovskite Monoclinic;27.2;26000;;-16;750;Ca,Gd,Ta,O;Ca,Gd1,Ta1,O3
2002;Nd(Co1/2Ti1/2)O3+0.75 wt% B2O3;1320/4h;Perovskite Monoclinic P21/n;27.2;153000;9;0;922;Nd,Co,Ti,O,B;Nd,Co1,Ti1,O3,B2,O3
2003;Ba3LiSb3Ti5O21;1220;Hexagonal P63/mcm;27.2;29400;;-25;923;Ba,Li,Sb,Ti,O;Ba3,Li,Sb3,Ti5,O21
2004;Li2MgTi3O8;1075;Ternary spinel Cubic P4332;27.2;42000;;3;847;Li,Mg,Ti,O;Li2,Mg,Ti3,O8
2005;Bi3FeMo2O12;845/2h;Monoclnic sheelite C2/c;27.2;14500;;-80;924;Bi,Fe,Mo,O;Bi3,Fe,Mo2,O12
2006;Ba2Ti9O20+1 wt% ZnO-B2O3;940/2h;Monoclinic P-1;27.3;8300;7.2;3;925;Ba,Ti,O,Zn,B;Ba2,Ti9,O20,Zn,O,B2,O3
2007;MgTa1.4Nb0.6O6;1450;Columbite Tetragonal P42/mmm;27.3;40800;;-3;926;Mg,Ta,Nb,O;Mg,Ta1,Nb0,O6
2008;Ba8Ta6(Ni1-xZnx)O24 (x=0.5);;Hexagonal P63cm;27.4;83800;;36;785;Ba,Ta,Ni,Zn,O;Ba8,Ta6,Ni1,Zn,O24
2009;Nd(Co1/2Ti1/2)O3+0.5 wt% ZnO;1350;Perovskite Monoclinic P21/n;27.4;147000;8;-30;927;Nd,Co,Ti,O,Zn;Nd,Co1,Ti1,O3,Zn,O
2010;ZnZr0.8Sn0.2Nb2O8;1275/6h;Monoclinic P2/c;27.4;76800;7;-55;928;Zn,Zr,Sn,Nb,O;Zn,Zr0,Sn0,Nb2,O8
2011;TeO2+10 wt% SrTiO3;;Composite;27.5;13100;;-46;444;Te,O,Sr,Ti;Te,O2,Sr,Ti,O3
2012;Ba8Ta6NiO24;;Hexagonal P63cm;27.5;81750;;33;785;Ba,Ta,Ni,O;Ba8,Ta6,Ni,O24
2013;Sr(La1/2Nb1/2)O3;1500;Perovskite Cubic Fm3m;27.5;2000;8.3;-33;590;Sr,La,Nb,O;Sr,La1,Nb1,O3
2014;Sr(Zn1/2W1/2)O3;1360;Perovskite Cubic Fm3m;27.5;51000;7.0;-45;528;Sr,Zn,W,O;Sr,Zn1,W1,O3
2015;0.8La(Mg1/2Ti1/2)O3-0.2La2/3TiO3;1500/2h;Composite;27.5;16600;7.9;;929;La,Mg,Ti,O;La,Mg1,Ti1,O3,La2,Ti,O3
2016;Ba(Mg1/3Nb2/3)O3+B2O3;900;Perovskite Trigonal P-3m1;27.5;8500;;27;930;Ba,Mg,Nb,O,B;Ba,Mg1,Nb2,O3,B2,O3
2017;(1-x)La(Mg1/2Ti1/2)O3-xLa2/3TiO3 (x=0.2);;Perovskite Monoclinic P21/n;27.5;16600;7.89;;889;La,Mg,Ti,O;La,Mg1,Ti1,O3,La2,Ti,O3
2018;Sr(Y0.5Ta0.5)O3+0.5 wt% Nb2O5;1600/4h;Complex perovskite Rhombohedral R3m;27.5;54300;;-77;859;Sr,Y,Ta,O,Nb;Sr,Y0,Ta0,O3,Nb2,O5
2019;90 wt%(Zr,Sn)TiO4+10 wt%Li2O-B2O3-SiO2;875;Composite;27.5;9000;;14;592;Zr,Sn,Ti,O,Li,B,Si;Zr,Sn,Ti,O4,Li2,O,B2,O3,Si,O2
2020;ZnTiO3-0.25TiO2;925;Composite;27.5;14000;;-20;931;Zn,Ti,O;Zn,Ti,O3,Ti,O2
