Repository: henriquenicolas1/grafico-ceramicas

# grafico-ceramicas
Gráfico com materiais cerâmicos dielétricos

File: public/Materiais-duplicados.csv (part 6 of 11)
Id;Material;TemperaturaSintetizacao;EstruturaCristalina;ConstanteDieletrica;FatorQualidade;FrequenciaMedicao;VariacaoTemperaturaFrequenciaRessonante;Referencia;Elementos;Compostos
2021;Ba8Ta6(Ni1-xZnx)O24 (x=0.75);;Hexagonal P63mc;27.6;91700;;37;785;Ba,Ta,Ni,Zn,O;Ba8,Ta6,Ni1,Zn,O24
2022;Ca[(Li1/3Ta2/3).9-Ti0.1]O3-d+3 wt% B2O3;1000/4h;Perovskite;27.6;9800;10.2;-;765;Ca,Li,Ta,Ti,O,B;Ca,Li1,Ta2,Ti0,O3,B2,O3
2023;La(Mg1/2Ti1/2)O3;1600;Monoclinic perovskite P21/n;27.6;114300;7.1;-81;932,933;La,Mg,Ti,O;La,Mg1,Ti1,O3
2024;(Ca2Mg3)Nb2(Ti0.75Zr0.25)O12;1275;;27.6;7600;;-36;799;Ca,Mg,Nb,Ti,Zr,O;Ca2,Mg3,Nb2,Ti0,Zr0,O12
2025;Li2ZnxCo1-xTi3O8 (x=0.4);1050/2h;Cubic spinel P4332;27.7;57100;;1;934;Li,Zn,Co,Ti,O;Li2,Zn,Co1,Ti3,O8
2026;Li2Zn0.9Ca0.1Ti3O8;1075/4h;Ternary spinel Cubic P4332;27.7;44500;;11;858;Li,Zn,Ca,Ti,O;Li2,Zn0,Ca0,Ti3,O8
2027;Sr(Sm1/2Ta1/2)O3;1500;Perovskite;27.7;59000;8.5;-63;590;Sr,Sm,Ta,O;Sr,Sm1,Ta1,O3
2028;Sr(Ho0.5Ta0.5)O3+0.5 wt% Nb2O5;1600/4h;Complex perovskite Tetragonal;27.7;38800;;-75;859;Sr,Ho,Ta,O,Nb;Sr,Ho0,Ta0,O3,Nb2,O5
2029;Ba[(Mg0.4Zn0.6)Ta2/3]O3;1575;Complex perovskite Trigonal P-3m1;27.7;109900;4.6;6.3;883;Ba,Mg,Zn,Ta,O;Ba,Mg0,Zn0,Ta2,O3
2030;Ba6Ta4ZrO18+2 wt% Bi2O3-B2O3;1625/2h;A6B5O18 type perovskite;27.8;41000;;5;895;Ba,Ta,Zr,O,Bi,B;Ba6,Ta4,Zr,O18,Bi2,O3,B2,O3
2031;Li2ZnTi3O8+2 wt% Bi2O3;950;Cubic P4332;27.8;36400;;;935;Li,Zn,Ti,O,Bi;Li2,Zn,Ti3,O8,Bi2,O3
2032;Ba5SrTa4ZrO18+2 wt% Bi2O3-B2O3;1625/2h;A6B5O18 type perovskite;27.8;18500;;37;895;Ba,Sr,Ta,Zr,O,Bi,B;Ba5,Sr,Ta4,Zr,O18,Bi2,O3,B2,O3
2033;Sm0.78Y0.22TiNbO6;1400;Orthorhombic Pbnm;27.9;2300;;11;564;Sm,Y,Ti,Nb,O;Sm0,Y0,Ti,Nb,O6
2034;MgNb2O6;1450;Columbite Orthorhombic Pcan;27.9;91500;;;926;Mg,Nb,O;Mg,Nb2,O6
2035;MgTa1.5Nb0.5O6;1450;Columbite Tetragonal P42/mmm;27.9;33100;;-1;926;Mg,Ta,Nb,O;Mg,Ta1,Nb0,O6
2036;0.8(Mg0.95Co0.05)TiO3-0.2(Ca0.6La0.8/3TiO3+1 wt%ZnO;1250;Mixed phases;27.9;36000;8;14;936;Mg,Co,Ti,O,Ca,La,Zn;Mg0,Co0,Ti,O3,Ca0,La0,Ti,O3,Zn,O
2037;Ba8Ta6(Ni1-xMgx)O24 (x=0.25);;Hexagonal P63cm;27.9;81500;;32;785;Ba,Ta,Ni,Mg,O;Ba8,Ta6,Ni1,Mg,O24
2038;Sr1-xCax(Ga1/2Ta1/2)O3;;Perovskite;26.0;18000;8;-50;937;Sr,Ca,Ga,Ta,O;Sr1,Ca,Ga1,Ta1,O3
2039;Zn0.9Co0.1ZrNb2O8;1240/4h;Monoclinic P2/c;27.9;68600;6.95;-62;938;Zn,Co,Zr,Nb,O;Zn0,Co0,Zr,Nb2,O8
2040;BaTi4O9-10 mol% BaO-ZnO-B2O3 glass;925;Composite;28.0;20000;6.6;;939;Ba,Ti,O,Zn,B;Ba,Ti4,O9,Ba,O,Zn,O,B2,O3
2041;Nd(Mg1/2Ti1/2)O3;1650/2h;Monoclinic perovskite P21/n;28.0;36900;10;-49;702;Nd,Mg,Ti,O;Nd,Mg1,Ti1,O3
2042;Ba1/3Nd2/3Zn1/3Ti2/3O3;;;28.0;1500;5.03;-19;919;Ba,Nd,Zn,Ti,O;Ba1,Nd2,Zn1,Ti2,O3
2043;(Zn0.9Mg0.1)TiO3+1 wt% V2O5;950/4h;Trigonal R-3;28.0;67200;;-8;940;Zn,Mg,Ti,O,V;Zn0,Mg0,Ti,O3,V2,O5
2044;Ba4LiNb3-xTaxO12 (x=3);1450;Hexagonal perovskite P63mc;28.0;103600;;25;941;Ba,Li,Nb,Ta,O;Ba4,Li,Nb3,Ta,O12
2045;0.47BaTe4O9-0.53TiTe3O8;560;Composite;28.0;12000;10;4;942;Ba,Te,O,Ti;Ba,Te4,O9,Ti,Te3,O8
2046;Ca(ZrxTi1-x)O3 (x=0.8);1470/15h;Perovskite Cubic Pm3m;28.0;3500;4.35;170;916;Ca,Zr,Ti,O;Ca,Zr,Ti1,O3
2047;Ba(Tb1/2Ta1/2)O3;1625;Perovskite;28.0;28200;;-38;943;Ba,Tb,Ta,O;Ba,Tb1,Ta1,O3
2048;Ca(Mg1/3Nb2/3)O3;;Complex perovskite Orthorhombic;28.0;58000;-;-48;609,944;Ca,Mg,Nb,O;Ca,Mg1,Nb2,O3
2049;Sr(Zn1/3Ta2/3)O3;1500;Perovskite Cubic Pm3m;28.0;21700;;-54;701;Sr,Zn,Ta,O;Sr,Zn1,Ta2,O3
2050;Ba(Zn1/3Ta2/3)O3;1350/120h;Complex perovskite Trigonal P-3m1;28.0;168000;;1;903;Ba,Zn,Ta,O;Ba,Zn1,Ta2,O3
2051;0.6Ca(Yb1/2Ta1/2)O3-0.4Ba(Yb1/2Ta1/2)O3;1600/4h;Perovskite;28.0;48000;;2;750;Ca,Yb,Ta,O,Ba;Ca,Yb1,Ta1,O3,Ba,Yb1,Ta1,O3
2052;Ca(Yb1/2Ta1/2)O3+4 mol% CaTiO3;1600/4h;Perovskite;28.0;41000;;-2;750;Ca,Yb,Ta,O,Ti;Ca,Yb1,Ta1,O3,Ca,Ti,O3
2053;Ba[Zr0.0645 Ni0.1625Zn0.816Ta1.957]O3;1520/48h;Perovskite Trigonal P-3m1;28.0;136770;;-3;945;Ba,Zr,Ni,Zn,Ta,O;Ba,Zr0,Ni0,Zn0,Ta1,O3
2054;Ba(Zn1/3Ta2/3)O3+1 mol% Cr2O3;1525/6h;Complex perovskite Hexagonal P-3m1;28.0;125500;;-2;913;Ba,Zn,Ta,O,Cr;Ba,Zn1,Ta2,O3,Cr2,O3
2055;Ca(Ho1/2Ta1/2)O3;1600/4h;Perovskite Monoclinic P21/n;28.0;23700;;-8;750;Ca,Ho,Ta,O;Ca,Ho1,Ta1,O3
2056;Sr(Dy1/2Ta1/2)O3;1600/4h;Perovskite;28.0;34200;;-73;861;Sr,Dy,Ta,O;Sr,Dy1,Ta1,O3
2057;Sr(Ho1/2Ta1/2)O3;1600/4h;Perovskite;28.0;38800;;-75;861;Sr,Ho,Ta,O;Sr,Ho1,Ta1,O3
2058;Sr(Y1/2Ta1/2)O3;1600/4h;Perovskite Monoclinic P21/n;28.0;54300;;-77;861;Sr,Y,Ta,O;Sr,Y1,Ta1,O3
2059;Ca(Ca1/3Nb2/3)O3;;Perovskite Monoclinic;28.0;17000;-;-22;609;Ca,Nb,O;Ca,Ca1,Nb2,O3
2060;Zn(Nb0.35Ta0.65)2O6;1300;Columbite Orthorhombic Pbcn;28.0;50000;;0;946;Zn,Nb,Ta,O;Zn,Nb0,Ta0,O6
2061;0.5Ca2AlNbO6-0.5Ca3Nb2O8;;Mixture phases;28.0;8900;6.86;36;864;Ca,Al,Nb,O;Ca2,Al,Nb,O6,Ca3,Nb2,O8
2062;MgTa2O6+0.5 wt% CuO;1400;Trirutile structure Tetragonal P42/mmm;28.0;58000;;18;947;Mg,Ta,O,Cu;Mg,Ta2,O6,Cu,O
2063;Zn0.4Co0.6TiO3;1200;Spinel+rutile;28.0;70000;;;948;Zn,Co,Ti,O;Zn0,Co0,Ti,O3
2064;Pr(Mg1/2Ti1/2)O3;1650/2h;Perovskite;28.0;27800;10;-17;702;Pr,Mg,Ti,O;Pr,Mg1,Ti1,O3
2065;Ba5Ta4O15(AnBn-1O3n);1550;Trigonal P-3m1 perovskite;28.0;31600;5.55;12;325,851;Ba,Ta,O;Ba5,Ta4,O15
2066;3CaO-2CoO-Ta2O5-TiO2;1400;Mixture;28.0;19500;4.8;-14;230;Ca,O,Co,Ta,Ti;Ca,O,Co,O,Ta2,O5,Ti,O2
2067;0.75(Al1/2Ta1/2O2)-0.25(Ti0.85Sn0.15)O2;1450/3h;Composite;28.0;68000;;0;949;Al,Ta,O,Ti,Sn;Al1,Ta1,O2,Ti0,Sn0,O2
2068;(1-x)LaMg1/2Ti1/2O3-xLa2/3TiO3 (x=0.1);;Perovskite;28.0;56000;6.6;-66;950;La,Mg,Ti,O;La,Mg1,Ti1,O3,La2,Ti,O3
2069;(1-x)Sr(Li1/4Nb3/4)O3-xSr(Li2/3W3/5)O3 (x=0.283);1450;Provskite Monoclinic P21/c;28.0;23800;9.1;30;951;Sr,Li,Nb,O,W;Sr,Li1,Nb3,O3,Sr,Li2,W3,O3
2070;Ba8Li2Ta6O24;;Hexagonal P63mmc;28.0;103600;;-29;952;Ba,Li,Ta,O;Ba8,Li2,Ta6,O24
2071;MgZr1.32Nb2O8.64;1320/6h;Wolframite;28.0;68600;;1;953;Mg,Zr,Nb,O;Mg,Zr1,Nb2,O8
2072;La5AlTi3O15;1600;Hexagonal perovskite;28.1;28600;3.4;-39;954;La,Al,Ti,O;La5,Al,Ti3,O15
2073;0.09[0.5ZnNb2O6-0.5Zn3Nb2O8]-0.91ZnTa2O6+5 wt% ZBS;900;Composite;28.1;32800;;-8;955;Zn,Nb,O,Ta,B,Si;Zn,Nb2,O6,Zn3,Nb2,O8,Zn,Ta2,O6,Zn,O,B2,O3,Si,O2
2074;Ba(Zn1/2W1/2)O3;1340;Perovskite Cubic Fm3m;28.1;22700;8;;432;Ba,Zn,W,O;Ba,Zn1,W1,O3
2075;Al2O3-TiO2-Ta2O5;1575;Composite;28.1;1000;;20;583;Al,O,Ti,Ta;Al2,O3,Ti,O2,Ta2,O5
2076;SrHfO3;1750;Cubic Pm3m;28.1;33500;9.3;-63;850;Sr,Hf,O;Sr,Hf,O3
2077;Ba(Ti0.5Mn0.5)O3+5 wt% Li2CO3;1200;Perovskite Hexagonal;28.1;5300;;35;956;Ba,Ti,Mn,O,Li,C;Ba,Ti0,Mn0,O3,Li2,C,O3
2078;Li2Cu0.2Mg0.8Ti3O8;950;Cubic P4332;28.1;34300;;9;957;Li,Cu,Mg,Ti,O;Li2,Cu0,Mg0,Ti3,O8
2079;Ba[Ti1-x(Zn1/2W1/2)x]O3 (x=1);1380;Cubic perovskite Fm3-m;28.2;15200;;-16;695;Ba,Ti,Zn,W,O;Ba,Ti1,Zn1,W1,O3
2080;Ba10Mg0.25Ta7.9O30;1600/12h;Hexagonal P63mc;28.2;33500;;29;958;Ba,Mg,Ta,O;Ba10,Mg0,Ta7,O30
2081;Sr(Dy0.5Ta0.5)O3+0.5 wt% Nb2O5;1600/4h;Complex perovskite tetragonal;28.2;34200;;-73;859;Sr,Dy,Ta,O,Nb;Sr,Dy0,Ta0,O3,Nb2,O5
2082;Ca(Ho1/2Ta1/2)O3;1600/4h;Complex perovskite Monoclinic P21/n;28.2;23700;;-8;750;Ca,Ho,Ta,O;Ca,Ho1,Ta1,O3
2083;BaTa2V2O11;870;Rhombohedral R-3m;28.2;41950;;91;336;Ba,Ta,V,O;Ba,Ta2,V2,O11
2084;La(Zn1/2Ti1/2)O3 (sol gel);;Perovskite;28.3;66500;;;959;La,Zn,Ti,O;La,Zn1,Ti1,O3
2085;La2Ti2SiO9;1325;Monoclinic C2/m;28.3;29500;;23;960;La,Ti,Si,O;La2,Ti2,Si,O9
2086;Ba(Zn1/3Ta2/3)O3+1 wt% V2O3;1600;Perovskite Trigonal P-3m1;28.4;236000;;;961;Ba,Zn,Ta,O,V;Ba,Zn1,Ta2,O3,V2,O3
2087;Li2Mg0.95Ca0.05Ti3O8;1075/4h;Ternary spinel cubic P4332;28.4;40000;;14;858;Li,Mg,Ca,Ti,O;Li2,Mg0,Ca0,Ti3,O8
2088;Ca[(Li1/3Nb2/3)0.75Ti0.25]O3-d+12 wt%LMZBS glass;920/4h;Perovskite;28.4;11000;4.8;-3;792;Ca,Li,Nb,Ti,O,Mg,Zn,B,Si;Ca,Li1,Nb2,Ti0,O3,Li2,O,Mg,O,Zn,O,B2,O3,Si,O2
2089;Ca[(Li1/3Ta2/3).8Ti0.2]O3-d+3 wt% B2O3;1050;Perovskite;28.4;12900;9.9;-15;765;Ca,Li,Ta,Ti,O,B;Ca,Li1,Ta2,Ti0,O3,B2,O3
2090;Sr6Ta4ZrO18+3 wt% Bi2O3-B2O3 glass;1625/2h;;28.4;9100;;-39;895;Sr,Ta,Zr,O,Bi,B;Sr6,Ta4,Zr,O18,Bi2,O3,B2,O3
2091;ZnZrNb2O8+3 wt% BaCu(B2O5);950/4h;Monoclinic;28.4;56700;;-53;962;Zn,Zr,Nb,O,Ba,Cu,B;Zn,Zr,Nb2,O8,Ba,Cu,B2,O5
2092;Ba3MgNb2-xSbxO9 (x=0.125);;Perovskite Trigonal P-3m1;28.5;101300;4.7;14;381;Ba,Mg,Nb,Sb,O;Ba3,Mg,Nb2,Sb,O9
2093;0.8(Mg0.5Zn0.4)0.95Co0.05TiO3-0.2Ca0.61Nd0.26TiO3;1250;Mixed phases;28.6;80600;;4;963;Mg,Zn,Co,Ti,O,Ca,Nd;Mg0,Zn0,Co0,Ti,O3,Ca0,Nd0,Ti,O3
2094;TeO2+10 wt% CaTiO3;645;Composite;28.7;15600;;-3;444;Te,O,Ca,Ti;Te,O2,Ca,Ti,O3
2095;0.6[0.7ZnNb2O6-0.3Zn3Nb2O8]-0.4TiTe3O8;670;Composite;28.7;5700;;3;964;Zn,Nb,O,Ti,Te;Zn,Nb2,O6,Zn3,Nb2,O8,Ti,Te3,O8
2096;(Mg0.95Ni0.05)Ta2O6;1525;Tetragonal P42/mmm;28.7;88300;;45;965;Mg,Ni,Ta,O;Mg0,Ni0,Ta2,O6
2097;(Pb1-3x/2Lax)(Mg1/2W1/2)O3 (x=0.56);1200;Perovskite Orthorhombic;28.7;18100;;-6;966;Pb,La,Mg,W,O;Pb1,La,Mg1,W1,O3
2098;Li2Mg0.96Zn0.04Ti3O8;1200;Cubic Spinal;28.7;151200;;-3;896;Li,Mg,Zn,Ti,O;Li2,Mg0,Zn0,Ti3,O8
2099;Sr(Tb0.5Ta0.5)O3+0.5 wt% Nb2O5;1600/4h;Complex perovskite Tetragonal;28.8;46200;;-70;859;Sr,Tb,Ta,O,Nb;Sr,Tb0,Ta0,O3,Nb2,O5
2100;Mg0.3Co0.7Ta2O6;1500/2h;Tetragonal P42/mmm;28.8;22900;;34;967;Mg,Co,Ta,O;Mg0,Co0,Ta2,O6
2101;Li2CoTi3O8;1025;Cubic spinel P4332;28.9;52600;;7;968;Li,Co,Ti,O;Li2,Co,Ti3,O8
2102;Ba8Ta6ZnO24;;Hexagonal P63cm;28.9;85000;;40;785;Ba,Ta,Zn,O;Ba8,Ta6,Zn,O24
2103;SmTaTi0.6Zr0.4O6;;;28.9;38320;;-12;671;Sm,Ta,Ti,Zr,O;Sm,Ta,Ti0,Zr0,O6
2104;0.7LaAlO3-0.3SrTiO3;1680;Composite;28.9;120000;9.9;-44;832;La,Al,O,Sr,Ti;La,Al,O3,Sr,Ti,O3
2105;Zn0.95Ni0.05ZrNb2O8;;;29.0;83600;;-49;969;Zn,Ni,Zr,Nb,O;Zn0,Ni0,Zr,Nb2,O8
2106;Ca(Co1/3Nb2/3)O3;;Complex perovskite Orthorhombic;29.0;6200;-;-65;609;Ca,Co,Nb,O;Ca,Co1,Nb2,O3
2107;BaO-TiO2-WO3 (N-35): ZnO-B2O3;1100;Composite;29.0;7000;5.8;-;786,862;Ba,O,Ti,W,N,Zn,B;Ba,O,Ti,O2,W,O3,N,Zn,O,B2,O3
2108;CoTa2O6;1500;Trirutile Tetragonal P42/mmm;29.0;2300;;23;600;Co,Ta,O;Co,Ta2,O6
2109;La(Mg1/2Ti1/2)O3;1650/2h;Perovskite Monoclinic P21/n;29.0;114000;;-81;933;La,Mg,Ti,O;La,Mg1,Ti1,O3
2110;Ba(Zn1/2Ta2/3)O3+0.3 mol% Ta2O5;1620/10h;Complex perovskite Trigonal P-3m1;29.0;152000;;;162;Ba,Zn,Ta,O;Ba,Zn1,Ta2,O3,Ta2,O5
2111;0.95 Ba(Zn1/2Ta2/3)O3-0.05Sr(Ga1/2Ta1/2)O3;1550/2h,1450/24h;Perovskite;29.0;162000;;0;970,971;Ba,Zn,Ta,O,Sr,Ga;Ba,Zn1,Ta2,O3,Sr,Ga1,Ta1,O3
2112;Ba3(Zr0.0645Zn0.816Ni0.1625Ta1.957)O9;1510/24h;Complex perovskite Trigonal P-3m1;29.0;126860;;-2;972;Ba,Zr,Zn,Ni,Ta,O;Ba3,Zr0,Zn0,Ni0,Ta1,O9
2113;Sr(Tb1/2Ta1/2)O3;1600/4h;Perovskite;29.0;34200;;-70;861;Sr,Tb,Ta,O;Sr,Tb1,Ta1,O3
2114;3CaO-2NiO-Ta2O5-TiO2;1500;Composite;29.0;18800;4.9;-33;230;Ca,O,Ni,Ta,Ti;Ca,O,Ni,O,Ta2,O5,Ti,O2
2115;2CaO-3CoO-Ta2O5-TiO2;1175;Composite;29.0;18500;4.9;-28;230;Ca,O,Co,Ta,Ti;Ca,O,Co,O,Ta2,O5,Ti,O2
2116;La10MgTi9O34;;Perovskite slab series;29.0;13000;5.9;-22;950;La,Mg,Ti,O;La10,Mg,Ti9,O34
2117;BaTiTe3O9;650;;29.0;1700;7.6;-372;973;Ba,Ti,Te,O;Ba,Ti,Te3,O9
2118;(1-x)Ca(Li1/4Nb3/4)O3-xCa(Li2/3W3/5)O3 (x=0.333);1150;Provskite Trigonal P21/c;29.0;15700;9.7;-35;951;Ca,Li,Nb,O,W;Ca,Li1,Nb3,O3,Ca,Li2,W3,O3
2119;(Sr2/3La1/3)(Li1/3Nb2/3)O3;1300;Not available;29.0;6300;8.9;-76;824;Sr,La,Li,Nb,O;Sr2,La1,Li1,Nb2,O3
2120;CeO2+0.06CaTiO3;1650/2h;Cubic flurite Fm3m;29.0;25000;;0;525;Ce,O,Ca,Ti;Ce,O2,Ca,Ti,O3
2121;La(Mg1-xZnx)1/2Ti1/2O3 (x=0.3);1475/4h;Perovskite Cubic Pa3;29.0;74000;;-63;974;La,Mg,Zn,Ti,O;La,Mg1,Zn,Ti1,O3
2122;Sr4-mLamTim-1Ta4-mO12 (m=1);1560;Cation deficient Hexagonal perovskite;29.0;16050;;-43;975;Sr,La,Ti,Ta,O;Sr4,La,Ti,Ta4,O12
2123;Mg(Nb0.7Ta1.3)O6;;Columbite;29.0;67800;;1;976;Mg,Nb,Ta,O;Mg,Nb0,Ta1,O6
2124;Ba8Ga0.8Ta5.92O24;1450/24h;Hexagonal P63cm;29.0;29000;;11;952;Ba,Ga,Ta,O;Ba8,Ga0,Ta5,O24
2125;Ba8CoTa6O24;;Hexagonal P63cm;29.0;69400;;;952;Ba,Co,Ta,O;Ba8,Co,Ta6,O24
2126;Ba8CuTa6O24;;Hexagonal P63cm;29.0;8600;;;952;Ba,Cu,Ta,O;Ba8,Cu,Ta6,O24
2127;0.5CeO2-0.25MnO-0.25TiO2:0.4 Sb2O3;1200;Composite;29.1;7000;49.221;-1;488;Ce,O,Mn,Ti,Sb;Ce,O2,Mn,O,Ti,O2,Sb2,O3
2128;Ba(Zn1/2W1/2)O3;1330;Perovskite cubic Fm3m;29.1;36000;6.8;-31;528;Ba,Zn,W,O;Ba,Zn1,W1,O3
2129;La(Mg1-xCox)1/2TiO3 (x=1)+1 wt% ZnO;1375/4h;Perovskite;29.1;80000;;-59;977;La,Mg,Co,Ti,O,Zn;La,Mg1,Co,Ti,O3,Zn,O
2130;BaHfO3;1750;Cubic perovskite Pm3m;29.1;5400;8.85;111;850;Ba,Hf,O;Ba,Hf,O3
2131;Zn0.95Mg0.05ZrNb2O8;;;29.1;81200;;;969;Zn,Mg,Zr,Nb,O;Zn0,Mg0,Zr,Nb2,O8
2132;Ca2Mg3(Nb1.75Sb0.25)TiO12;1250;Mixture phases;29.2;18800;;-22;843;Ca,Mg,Nb,Sb,Ti,O;Ca2,Mg3,Nb1,Sb0,Ti,O12
2133;Pr2Ti2SiO9;1325;Monoclinic C2/m;29.2;33700;;20;960;Pr,Ti,Si,O;Pr2,Ti2,Si,O9
2134;0.9La(Mg1/3Ti1/3)O3-0.1SrTiO3;;Perovskite Pbnm;29.2;14500;7.33;;978;La,Mg,Ti,O,Sr;La,Mg1,Ti1,O3,Sr,Ti,O3
2135;0.9Nd(Co1/2Ti1/2)O3-0.1SrTiO3;1440/4h;Perovskite mixtures;29.3;80900;;0;979;Nd,Co,Ti,O,Sr;Nd,Co1,Ti1,O3,Sr,Ti,O3
2136;Ba6Ta4TiO18;1550/2h;Not available;29.3;27500;;45;895;Ba,Ta,Ti,O;Ba6,Ta4,Ti,O18
2137;(1-x)La(Mg1/2Ti1/2)O3-xLa2/3TiO3 (x=0.3);;Perovskite Orthorhombic Pnma;29.3;6500;8.3;;889;La,Mg,Ti,O;La,Mg1,Ti1,O3,La2,Ti,O3
2138;Sm(Mg0.5Ti0.5)O3+10 mol% Bi2O3;1300;Composite;29.3;26300;8.84;-33;898;Sm,Mg,Ti,O,Bi;Sm,Mg0,Ti0,O3,Bi2,O3
2139;Mg0.7Co0.3Ta2O6;1500/2h;Tetragonal P42/mmm;29.3;45700;;40;967;Mg,Co,Ta,O;Mg0,Co0,Ta2,O6
2140;SrYb1/2Nb1/2)O3+0.2 wt% B2O3;1350/4h;Complex perovskite Orthorhombic;29.3;30600;;-75;823;Sr,Yb,Nb,O,B;Sr,Yb1,Nb1,O3,B2,O3
2141;Ca[(Li1/3Nb2/3)0.95Zr0.15]O3+d+5 wt%Li2O-B2O3-SiO2-CaO-Al2O3 glass;940;Perovskite;29.4;5400;;-25;980;Ca,Li,Nb,Zr,O,B,Si,Al;Ca,Li1,Nb2,Zr0,O3,Li2,O,B2,O3,Si,O2,Ca,O,Al2,O3
2142;Sr(Yb1/2Nb1/2)O3;1500;Perovskite Hexagonal;29.4;50000;8.1;-72;590;Sr,Yb,Nb,O;Sr,Yb1,Nb1,O3
2143;0.8(Al1/2Ta1/2)O2-0.2TiO2;1450/3h;Tetragonal;29.4;75470;;0;981;Al,Ta,O,Ti;Al1,Ta1,O2,Ti,O2
2144;Ca[(Li1/3Ta2/3).85Ti0.15]O3-d+3 wt% B2O3;1050/4h;Perovskite;29.4;20700;10.47;-57;765;Ca,Li,Ta,Ti,O,B;Ca,Li1,Ta2,Ti0,O3,B2,O3
2145;Ba6Ti1-xSnxNb4O18 (x=1);1530;Trigonal R-3m;29.5;28500;6.06;0;982;Ba,Ti,Sn,Nb,O;Ba6,Ti1,Sn,Nb4,O18
2146;Sr(Gd0.5Ta0.5)O3+0.5 wt% Nb2O5;1600/4h;Complex perovskite Tetragonal;29.5;4000;;-66;859;Sr,Gd,Ta,O,Nb;Sr,Gd0,Ta0,O3,Nb2,O5
2147;BaZn1.98Cu0.02Ti4O11;1190/2h;Orthorhombic Pbcn;29.5;51400;;-34;983;Ba,Zn,Cu,Ti,O;Ba,Zn1,Cu0,Ti4,O11
2148;0.85(Mg0.7Zn0.3)0.95Co0.05TiO3-0.15Ca0.8Sm0.4/3TiO3;;Composite;29.5;65000;9;1;984;Mg,Zn,Co,Ti,O,Ca,Sm;Mg0,Zn0,Co0,Ti,O3,Ca0,Sm0,Ti,O3
2149;ZnZrNb2O8;;;29.5;61000;;-53;969;Zn,Zr,Nb,O;Zn,Zr,Nb2,O8
2150;PrxY1-xTiTaO6 (x=0.23);1600;;29.6;41000;;5;985;Pr,Y,Ti,Ta,O;Pr,Y1,Ti,Ta,O6
2151;Zn0.95Co0.05ZrNb2O8;;;29.6;60500;;;969;Zn,Co,Zr,Nb,O;Zn0,Co0,Zr,Nb2,O8
2152;0.94CoNb2O6-0.06TiO2;1150;Composite;29.6;20300;;4;545;Co,Nb,O,Ti;Co,Nb2,O6,Ti,O2
2153;0.78ZnNb2O6-0.22TiO2;1200;Composite;29.6;27700;;22;545;Zn,Nb,O,Ti;Zn,Nb2,O6,Ti,O2
2154;Ca[Li1/3Nb2/3]O3;1150/3h;Perovskite;29.6;40000;;-21;752;Ca,Li,Nb,O;Ca,Li1,Nb2,O3
2155;Ca(In1/2Nb1/2)O3;1550/4h;Complex perovskite Orthorhombic;29.6;37900;;-33;763;Ca,In,Nb,O;Ca,In1,Nb1,O3
2156;La(Mg1/2Ti1/2)O3+1 wt% CuO;1450;Perovskite P21/n;29.6;33800;;-68;986;La,Mg,Ti,O,Cu;La,Mg1,Ti1,O3,Cu,O
2157;Sr(Nd1/2Nb1/2)O3;1500;Perovskite;29.7;2500;8.1;-32;590;Sr,Nd,Nb,O;Sr,Nd1,Nb1,O3
2158;SmTaTi0.5Zr0.5O6;;;29.7;32173;;-21;671;Sm,Ta,Ti,Zr,O;Sm,Ta,Ti0,Zr0,O6
2159;Ba10Co0.25Ta7.9O30;1600/24h;Hexagonal P63mc;29.7;36700;;29;865;Ba,Co,Ta,O;Ba10,Co0,Ta7,O30
2160;0.23BaWO4-0.77Ba5Nb4O15;1100;Composite;29.7;44600;;28;485;Ba,W,O,Nb;Ba,W,O4,Ba5,Nb4,O15
2161;(1-y)Li2.02Ti0.92Nb0.06O3 (y=0.4);1070;;29.8;10000;;24;722;Li,Ti,Nb,O;Li2,Ti0,Nb0,O3
2162;Mg0.93Co0.07Ta2O6;1500/2h;Tetragonal P42/mmm;29.8;68200;;42;967;Mg,Co,Ta,O;Mg0,Co0,Ta2,O6
2163;Ca[(Li1/3Nb2/3)0.9Zr0.1]O3-d;1150;Perovskite;29.8;36300;;-5;987;Ca,Li,Nb,Zr,O;Ca,Li1,Nb2,Zr0,O3
2164;Ba[Ti1-x(Ni1/2W1/2)x]O3 (x=0.4);1425;Perovskite Hexagonal P63/mmc;29.8;26700;;7;695;Ba,Ti,Ni,W,O;Ba,Ti1,Ni1,W1,O3
2165;0.9La(Mg1/2Ti1/2)O3-0.1CaTiO3;1600;Perovskite P21/n;29.8;16700;6.9;-70;932;La,Mg,Ti,O,Ca;La,Mg1,Ti1,O3,Ca,Ti,O3
2166;La(Co1/2Ti1/2)O3+0.25 wt% CuO;1380;Orthorhombic Pnm21;29.8;64000;8;-56;988;La,Co,Ti,O,Cu;La,Co1,Ti1,O3,Cu,O
2167;NdNbO4;1150;Fergusonite;29.8;49000;;53;989;Nd,Nb,O;Nd,Nb,O4
2168;Zn0.95Mn0.05ZrNb2O8;;;29.8;59800;;-40;969;Zn,Mn,Zr,Nb,O;Zn0,Mn0,Zr,Nb2,O8
2169;Ba3YNb3O12;1450;;29.9;39500;;24;990;Ba,Y,Nb,O;Ba3,Y,Nb3,O12
2170;Ca[(Li1/3Nb2/3)1-xZrx]O3 (x=0.05);1150;Perovskite orthorombic;29.9;46300;;-20;733;Ca,Li,Nb,Zr,O;Ca,Li1,Nb2,Zr,O3
2171;La(Mg1-xZnx)1/2Ti1/2O3+1 wt% B2O3;1475;Perovskite Cubic Pa3;30.0;74000;;-63;991;La,Mg,Zn,Ti,O,B;La,Mg1,Zn,Ti1,O3,B2,O3
2172;7Bi2O3-MoO3;820;Composite;30.0;1900;;-20;494;Bi,O,Mo;Bi2,O3,Mo,O3
2173;Ca(Dy1/2Ta1/2)O3;1600/4h;Complex perovskite Monoclinic P21/n;30.0;26500;;-6;750;Ca,Dy,Ta,O;Ca,Dy1,Ta1,O3
2174;ZnZrNb2O8;950;Monoclinic P2/c;30.0;61000;;-52;992;Zn,Zr,Nb,O;Zn,Zr,Nb2,O8
2175;Ba(Yb1/2Nb1/2)O3;1700;Complex perovskite Orthorhombic;30.0;16500;8.7;118;590;Ba,Yb,Nb,O;Ba,Yb1,Nb1,O3
2176;Nb2O5-Zn0.95Mg0.05TiO3+0.25TiO2+5wt% Bi2O3;960;Composite;30.0;12000;;-12;993;Nb,O,Zn,Mg,Ti,Bi;Nb2,O5,Zn0,Mg0,Ti,O3,Ti,O2,Bi2,O3
2177;Ba4LiNb3-xTaxO12 (x=2);1400;Hexagonal perovskite;30.0;37500;;34;941;Ba,Li,Nb,Ta,O;Ba4,Li,Nb3,Ta,O12
2178;Sr(Al1/2Nb1/2)O3+0.2 wt% B2O3;1350/4h;Complex perovskite;30.0;22500;;-2;823;Sr,Al,Nb,O,B;Sr,Al1,Nb1,O3,B2,O3
2179;La4Ba2Ti5O18+B2O3;;Hexagonal R;30.0;20000;;55;994;La,Ba,Ti,O,B;La4,Ba2,Ti5,O18,B2,O3
2180;Ba(Zn,Ta)O3-Ba(Zn,Nb)O3;;Complex perovskite Trigonal P-3m1;30.0;164000;12;0;903;Ba,Zn,Ta,O,Nb;Ba,Zn,Ta,O3,Ba,Zn,Nb,O3
2181;Ba(Ca1/3Ta2/3)O3;;Perovskite Hexagonal;30.0;27400;7;145;701;Ba,Ca,Ta,O;Ba,Ca1,Ta2,O3
2182;BaNb2O6;1300;Orthorhombic C2221;30.0;43000;;-45;995;Ba,Nb,O;Ba,Nb2,O6
2183;Pb0.5Ca0.5(Al1/2Nb1/2)O3;;Perovskite;30.0;1500;5.1;-23;996;Pb,Ca,Al,Nb,O;Pb0,Ca0,Al1,Nb1,O3
2184;CaZrO3;;Perovskite Pcmn Orthorhombic;30.0;26400;11;-27;997,998;Ca,Zr,O;Ca,Zr,O3
2185;SrZrO3;;Perovskite Orthorhombic Pcmn;30.0;13600;11;-67;997,998;Sr,Zr,O;Sr,Zr,O3
2186;La(Co1/2Ti1/2)O3;1440/6h;Perovskite Orthorhombic Pnm21;30.0;67000;10;-64;819;La,Co,Ti,O;La,Co1,Ti1,O3
2187;Ba8Li2Nb2Ta4O24;;Hexagonal P63mmc;30.0;37500;;;952;Ba,Li,Nb,Ta,O;Ba8,Li2,Nb2,Ta4,O24
2188;Ca[(Li1/3Nb2/3)0.9 Zr0.1]O3-delta;1150;Perovskite;30.0;36300;;-5;999;Ca,Li,Nb,Zr,O;Ca,Li1,Nb2,Zr0,O3
2189;(1-x)Sr(Li1/4Nb3/4)O3-xSr(Li2/5W3/5)O3 (x=0.385);1450;Provskite monoclinic P21/c;30.0;21200;;-33;951;Sr,Li,Nb,O,W;Sr,Li1,Nb3,O3,Sr,Li2,W3,O3
2190;(1-x)Ca(Li1/4Nb3/4)O3-xCa(Li2/5W3/5)O3 (x=0.238);1150;Perovskite;30.0;22700;;-33;951;Ca,Li,Nb,O,W;Ca,Li1,Nb3,O3,Ca,Li2,W3,O3
2191;ZnTiO3+0.25TiO2+1 wt% B2O3;875/4h;Mixture;30.0;56000;;10;1000;Zn,Ti,O,B;Zn,Ti,O3,Ti,O2,B2,O3
2192;Sm0.8Y0.2TiNbO6;1400;Orthorhombic Pbnm;30.0;11000;;17;564;Sm,Y,Ti,Nb,O;Sm0,Y0,Ti,Nb,O6
2193;Ba5Ta4O15;1550/40h;Hexagonal perovskite;30.0;31600;;12;325;Ba,Ta,O;Ba5,Ta4,O15
2194;Bi2ZnNb2O9+ZnNb2O6+3 wt%PbO-Bi2O3-B2O3-ZnO-TiO2 glass;900;Composite;30.0;3500;6;;1001;Bi,Zn,Nb,O,Pb,B,Ti;Bi2,Zn,Nb2,O9,Zn,Nb2,O6,Pb,O,Bi2,O3,B2,O3,Zn,O,Ti,O2
2195;Ba2Ti9O20+9 wt% B2O3;1050/2h;Monoclinic P21/m;30.0;13700;;6;1002;Ba,Ti,O,B;Ba2,Ti9,O20,B2,O3
2196;Ba(Zn1/3Ta2/3)O3+1 mol% Mn;1550;Perovskite Trigonal P-3m1;30.0;145000;;0;787;Ba,Zn,Ta,O,Mn;Ba,Zn1,Ta2,O3,Mn
2197;Ba3[Zr0.09Ni0.125Zn0.845Ta1.94]O3;1520/48h;Perovskite Trigonal P-3m1;30.0;138710;;-1;945;Ba,Zr,Ni,Zn,Ta,O;Ba3,Zr0,Ni0,Zn0,Ta1,O3
2198;Ba(Zr0.05Zn0.32Ta0.63)O3;1500/4h;Complex perovskite Trigonal P-3m1;30.0;148000;;8;1003;Ba,Zr,Zn,Ta,O;Ba,Zr0,Zn0,Ta0,O3
2199;0.15TiTe3O8-0.85TeO2;700;Composite;30.0;22000;5;0;586;Ti,Te,O;Ti,Te3,O8,Te,O2
2200;BaO-CeO2-TiO2+1.5 wt% CuO;1050;Composite;30.0;32000;;-11;366;Ba,O,Ce,Ti,Cu;Ba,O,Ce,O2,Ti,O2,Cu,O
2201;Ca1-xNd2x/3)TiO3+3ZnO-2B2O3 glass (20-40 mol%);880;Perovskite Tetragonal;30.0;200;;20;1004;Ca,Nd,Ti,O,Zn,B;Ca1,Nd2,Ti,O3,Zn,O,B2,O3
2202;3CaO-2MgO-Ta2O5-TiO2;1550;Composite;30.0;185000;4.6;-24;230;Ca,O,Mg,Ta,Ti;Ca,O,Mg,O,Ta2,O5,Ti,O2
2203;La(Zn1/2Ti1/2)O3sol-gel;1350;Perovskite Orthorhombic;30.0;60000;;-71;1005;La,Zn,Ti,O;La,Zn1,Ti1,O3
2204;Ca(Yb1/2Nb1/2)O3;1550/4h;Complex perovskite Orthorhombic;30.0;32500;;-25;763;Ca,Yb,Nb,O;Ca,Yb1,Nb1,O3
2205;Sr(Eu1/2Ta1/2)O3;1600/4h;Complex perovskite;30.0;45500;;-43;861;Sr,Eu,Ta,O;Sr,Eu1,Ta1,O3
2206;Sr(Gd1/2Ta1/2)O3;1600/4h;Complex perovskite;30.0;4000;;-66;861;Sr,Gd,Ta,O;Sr,Gd1,Ta1,O3
2207;Ca(Dy1/2Ta1/2)O3;1600/4h;Complex perovskite;30.0;26500;;-6;750;Ca,Dy,Ta,O;Ca,Dy1,Ta1,O3
2208;BaZn2Ti4O11;1200;Orthorhombic Pbcn;30.0;68000;;-30;1006;Ba,Zn,Ti,O;Ba,Zn2,Ti4,O11
2209;Ba5SrTa4ZrO18+2 wt% Bi2O3-B2O3 glass;1525/4h;Trigonal R-3m;30.0;18500;;37;895;Ba,Sr,Ta,Zr,O,Bi,B;Ba5,Sr,Ta4,Zr,O18,Bi2,O3,B2,O3
2210;BaZn1.95Ti4O10.95;1200;Orthorhombic Pbcn;30.0;110000;;;1006;Ba,Zn,Ti,O;Ba,Zn1,Ti4,O10
2211;La(Co1/2Ti1/2)O3+0.25 wt% B2O3;1350/6h;Perovskite;30.0;64600;8;-48;1007;La,Co,Ti,O,B;La,Co1,Ti1,O3,B2,O3
2212;(1-x)Sr(Li1/4Nb3/4)O3-xSr(Li2/5W3/5)O3 (x=0.385);1450;Perovskite;30.0;21200;9.2;-33;951;Sr,Li,Nb,O,W;Sr,Li1,Nb3,O3,Sr,Li2,W3,O3
2213;(Ca2/3La1/3)(Li1/3Nb2/3)O3;1250;Monoclinic P21/c;30.0;26500;8.7;-26;824;Ca,La,Li,Nb,O;Ca2,La1,Li1,Nb2,O3
2214;(1-x)CaTiO3-xSm(Mg1/2Ti1/2)O3 (x=0.8);;Orthorhombic Pnm1 Perovskite;30.0;13000;;-20;1008;Ca,Ti,O,Sm,Mg;Ca,Ti,O3,Sm,Mg1,Ti1,O3
2215;BaZn2-xTi4O11-x (x=0-0.1);1250/4h;Orthorhombic Pbcn;30.0;83000;;-30;1006;Ba,Zn,Ti,O;Ba,Zn2,Ti4,O11
2216;Ba10Co0.25Ta7.9O30;1550;P63mc;30.0;36700;3.78;29;958;Ba,Co,Ta,O;Ba10,Co0,Ta7,O30
2217;Sr(Eu0.5Ta0.5)O3+0.5 wt% Nb2O5;1600/4h;Complex perovskite Tetragonal;30.0;45500;;-63;859;Sr,Eu,Ta,O,Nb;Sr,Eu0,Ta0,O3,Nb2,O5
2218;Nd5Ti4FeO17;1400;Monoclinic P21/b;30.0;7400;;-104;911;Nd,Ti,Fe,O;Nd5,Ti4,Fe,O17
2219;Ba6Ta4ZrO18+2 wt% Bi2O3-B2O3 glass;1625/2h;;30.1;41000;;5;895;Ba,Ta,Zr,O,Bi,B;Ba6,Ta4,Zr,O18,Bi2,O3,B2,O3
2220;La2O3-WO3-TiO2;1350;Multiphase;30.1;9225;5.8;-17;400;La,O,W,Ti;La2,O3,W,O3,Ti,O2
2221;Nd2Ti2SiO9;1300;Monoclinic C2/m;30.1;19600;;10;960;Nd,Ti,Si,O;Nd2,Ti2,Si,O9
2222;TeO2+15 wt% CaTiO3;;Composite;30.1;21400;;29;444;Te,O,Ca,Ti;Te,O2,Ca,Ti,O3
2223;MgTa2O6 (Sol-gel);1200;Columbite Tetragonal P42/mmm;30.1;57300;;29;1009;Mg,Ta,O,So;Mg,Ta2,O6,So
2224;Ca[(Li1/3Nb2/3)1-xZrx]O3 (x=0.1);1150;Perovskite Orthorhombic;30.1;36000;;-5;733;Ca,Li,Nb,Zr,O;Ca,Li1,Nb2,Zr,O3
2225;0.8Sm(Mg0.5Ti0.5)O3-0.2Ca0.8Sr0.2TiO3;1550/3h;Perovskite;30.1;115000;;9;1010;Sm,Mg,Ti,O,Ca,Sr;Sm,Mg0,Ti0,O3,Ca0,Sr0,Ti,O3
2226;LiBiW2O8+30 mol% TiO2;700/2h;Composite;30.2;13000;;-9;888;Li,Bi,W,O,Ti;Li,Bi,W2,O8,Ti,O2
2227;La(Co1/2Ti1/2)O3+0.75 wt% ZnO;1320;Perovskite;30.2;73000;8;-35;1011;La,Co,Ti,O,Zn;La,Co1,Ti1,O3,Zn,O
2228;MWF-38+10 wt% Li2O-B2O3-SiO2-(56.92:37.59:5.49);875;Composite;30.2;9500;;3;510;Ba,Ti,O,Li,B,Si;Ba,Ti4,O9,Li2,O,B2,O3,Si,O2
2229;BaLi2Ti6O14+0.5 wt% BaCu(B3O5);920;Orthorhombic Cmca;30.2;28400;;-18;1012;Ba,Li,Ti,O,Cu,B;Ba,Li2,Ti6,O14,Ba,Cu,B3,O5
2230;MgTa2O6;1550;Tetragonal P42/mmm;30.3;59600;;30;600;Mg,Ta,O;Mg,Ta2,O6
2231;ZnTa2O6;1400;Orthorhombic Pbcn;30.3;87580;;9;1013;Zn,Ta,O;Zn,Ta2,O6
2232;Eu(Zr1/3Ti2/3)O6;1600;Aeschyenite Orthorhombic pnma;30.4;11000;4.5;-4;1014;Eu,Zr,Ti,O;Eu,Zr1,Ti2,O6
2233;Nd(Zn1/2Ti1/2)O3+1.5 wt% CuO;1240;Complex perovskite Monoclinic;30.4;14000;8;-44;1015;Nd,Zn,Ti,O,Cu;Nd,Zn1,Ti1,O3,Cu,O
2234;(AgBi)1/2MoO4;690;Tetragonal I41/a;30.4;12600;8.7;57;677;Ag,Bi,Mo,O;Ag,Bi1,Mo,O4
2235;Mg0.99Co0.01Ta2O6;1500/2h;Tetragonal P42/mmm;30.4;72500;;44;967;Mg,Co,Ta,O;Mg0,Co0,Ta2,O6
2236;Eu(Zr1/3Ti2/3)O6;1600/4h;Aeschyenite Orthorhombic pnma;30.4;11000;;-4;1014;Eu,Zr,Ti,O;Eu,Zr1,Ti2,O6
2237;Ba1-xLa2x/3ZrO3 (x=0.1);1430/15h;Cubic Pm3m;30.4;9000;4.7;165;1016;Ba,La,Zr,O;Ba1,La2,Zr,O3
2238;Ca[(Li1/3Nb2/3)0.8Ti0.2]O3-d+5 wt% LBS glass;950/4h;Complex perovskite Orthorhombic;30.5;14700;4.6;-18;792;Ca,Li,Nb,Ti,O,B,Si;Ca,Li1,Nb2,Ti0,O3,Li2,O,B2,O3,Si,O2
2239;Ba(Y1/2Ta1/2)O3;;Complex perovskite;30.5;38500;9.4;135;1017;Ba,Y,Ta,O;Ba,Y1,Ta1,O3
2240;Sr(Al1/2Nb1/2)O3;1600/4h;Complex perovskite;30.5;10800;;-27;823;Sr,Al,Nb,O;Sr,Al1,Nb1,O3
2241;0.09[0.5ZnNb2O6-0.5Zn3Nb2O8]-0.91ZnTa2O6+3 wt% BBS;950;Composite;30.5;32600;;-11;955;Zn,Nb,O,Ta,Ba,B,Si;Zn,Nb2,O6,Zn3,Nb2,O8,Zn,Ta2,O6,Ba,O,B2,O3,Si,O2
2242;Ba8ZnTa6O24;1400;Hexagonal perovskite;30.5;62000;8.9;36;818;Ba,Zn,Ta,O;Ba8,Zn,Ta6,O24
2243;Sr(Sm0.5Ta0.5)O3+0.5 wt% Nb2O5;1600/4h;Complex perovskite Tetragonal;30.5;45200;;-61;859;Sr,Sm,Ta,O,Nb;Sr,Sm0,Ta0,O3,Nb2,O5
2244;Ca(Li1/3Nb2/3)O3-d+4 wt% B2O3;1000;Perovskite orthorhombic;30.6;31000;;-18;1018;Ca,Li,Nb,O,B;Ca,Li1,Nb2,O3,B2,O3
2245;MgTa2 O6;1550;Tetragonal P42/mmm;30.6;58200;;29;926;Mg,Ta,O;Mg,Ta2,O6
2246;Mg0.97Co0.03Ta2O6;1500/2h;Tetragonal P42/mmm;30.6;89000;;43;967;Mg,Co,Ta,O;Mg0,Co0,Ta2,O6
2247;Sr(Ho1/2Nb1/2)O3+0.2 wt% B2O3;1350/4h;Perovskite Tetragonal;30.6;16650;;-66;823;Sr,Ho,Nb,O,B;Sr,Ho1,Nb1,O3,B2,O3
2248;Sr(Y1/2Nb1/2)O3+0.2 wt% B2O3;1350/4h;Complex perovskite Orthorhombic;30.7;42500;;-67;823;Sr,Y,Nb,O,B;Sr,Y1,Nb1,O3,B2,O3
2249;Mg0.95Co0.05Ta2O6;1500/2h;Tetragonal P42/mmm;30.7;106200;;43;967;Mg,Co,Ta,O;Mg0,Co0,Ta2,O6
2250;Sr(Yb1/2Nb1/2)O3+0.5 wt% CeO2;1600/4h;Complex perovskite orthorhombic pnma;30.7;26600;;-73;823;Sr,Yb,Nb,O,Ce;Sr,Yb1,Nb1,O3,Ce,O2
2251;Nd(Zn1/2Ti1/2)O3+1 wt% CuO;1270;Complex perovskite Monoclinic;30.7;158000;8;-45;1015;Nd,Zn,Ti,O,Cu;Nd,Zn1,Ti1,O3,Cu,O
2252;Ca(Fe1/2Ta1/2)O3;;Complex perovskite;30.7;3000;5.38;;1019;Ca,Fe,Ta,O;Ca,Fe1,Ta1,O3
2253;Mg0.5Zn0.5TiNb2O8;1120/6h;Not available;30.7;66900;;-4;1020;Mg,Zn,Ti,Nb,O;Mg0,Zn0,Ti,Nb2,O8
2254;Ca[(Li1/3Nb2/3)0.8Ti0.2]O3-d+5 wt%LMZBS;975;Complex perovskite orthorhombic;30.7;22600;;-18;792;Ca,Li,Nb,Ti,O,Mg,Zn,B,Si;Ca,Li1,Nb2,Ti0,O3,Li2,O,Mg,O,Zn,O,B2,O3,Si,O2
2255;Sr6Ta4ZrO18+3 wt% Bi2O3-B2O3;1625/2h;A6B5O18 type perovskite;30.8;5600;;-19;895;Sr,Ta,Zr,O,Bi,B;Sr6,Ta4,Zr,O18,Bi2,O3,B2,O3
2256;Nd(Zn1/2Ti1/2)O3+0.75 wt% CuO;1300;Complex perovskite Monoclinic;30.8;147500;8;-45;1015;Nd,Zn,Ti,O,Cu;Nd,Zn1,Ti1,O3,Cu,O
2257;Zn(Ti1-xSnx)Nb2O8;;Orthorhombic Pbcn;30.9;43500;;-54;1021;Zn,Ti,Sn,Nb,O;Zn,Ti1,Sn,Nb2,O8
2258;0.8Li2ZnTi3O8-0.2TiO2;1100;Ternary spinel cubic P4332;30.9;56100;;29;872;Li,Zn,Ti,O;Li2,Zn,Ti3,O8,Ti,O2
2259;0.1BaTiO3-0.9La(Mg1/2Ti1/2)O3;;Perovskite Pbnm;30.9;16330;8.29;-72;933;Ba,Ti,O,La,Mg;Ba,Ti,O3,La,Mg1,Ti1,O3
2260;Li0.774Zr0.057NbO3;1150;Orthorhombic Pnma;30.9;3550;;-16;1022;Li,Zr,Nb,O;Li0,Zr0,Nb,O3
2261;Ba3ZnNb2-xSbxO9 (x=0.75);;Perovskite Cubic Pm3m;30.9;23700;5;0;381;Ba,Zn,Nb,Sb,O;Ba3,Zn,Nb2,Sb,O9
2262;Ba3ZnNb2-xSbxO9 (x=0.5);;Perovskite Cubic Pm3m;30.9;35620;5.3;-11;381;Ba,Zn,Nb,Sb,O;Ba3,Zn,Nb2,Sb,O9
2263;0.85BaTi4O9-0.15BaZn2Ti4O11+11 wt%BaCu(B2O5);900;Composite;30.9;20200;;12;1023;Ba,Ti,O,Zn,Cu,B;Ba,Ti4,O9,Ba,Zn2,Ti4,O11,Ba,Cu,B2,O5
2264;Ba1-xCax(Nd1/2Nb1/2)O3;;Perovskite Cubic Fm3m;30.0;25000;;;1017;Ba,Ca,Nd,Nb,O;Ba1,Ca,Nd1,Nb1,O3
2265;Ba1-xCax(Y1/2Ta1/2)O3;;Perovskite;30.0;;;;1017;Ba,Ca,Y,Ta,O;Ba1,Ca,Y1,Ta1,O3
2266;(1-x)LaMg1/2Ti1/2-xLa2/3TiO3 (x=0.2);;Perovskite;31.0;43000;6.3;-54;950;La,Mg,Ti,O;La,Mg1,Ti1,La2,Ti,O3
2267;2CaO-3NiO-Nb2O5-TiO2;1275;Composite;31.0;7500;4.3;-49;230;Ca,O,Ni,Nb,Ti;Ca,O,Ni,O,Nb2,O5,Ti,O2
2268;(1-x)Sr(Li1/4Nb3/4)O3-xSr(Li2/3W3/5)O3 (x=0.333);1450;Perovskite monoclinic P21/c;31.0;27400;8.7;-23;951;Sr,Li,Nb,O,W;Sr,Li1,Nb3,O3,Sr,Li2,W3,O3
2269;(Sr0.15Ba0.85)(Yb0.5Ta0.5)O3;1600/4h;Complex perovskite;31.0;32100;;0;859;Sr,Ba,Yb,Ta,O;Sr0,Ba0,Yb0,Ta0,O3
2270;(1-x)Ca(Li1/4Nb3/4)O3-xCa(Li2/3W3/5)O3 (x=0.238);1150;Provskite monoclinic P21/c;31.0;22700;10.3;-33;951;Ca,Li,Nb,O,W;Ca,Li1,Nb3,O3,Ca,Li2,W3,O3
2271;(1-x)Ba (Li1/4Nb3/4)O3-xBa(Li2/3W3/5)O3 (x=0.333);1470;Perovskite Cubic P-3m1;31.0;19000;7.8;18;1024;Ba,Li,Nb,O,W;Ba,Li1,Nb3,O3,Ba,Li2,W3,O3
2272;Sm(Zn1/2Ti1/2)O3;1310/2h;Perovskite Orthorhombic Pnm;31.0;37000;8;-19;1025;Sm,Zn,Ti,O;Sm,Zn1,Ti1,O3
2273;Ba3Zn7Ti12O34;1150/4h;;31.0;4300;;-25;1026;Ba,Zn,Ti,O;Ba3,Zn7,Ti12,O34
2274;BaO-TiO2-WO3 (N-35):5 wt%Al2O3-SiO2-B2O3;1100;Composite;31.0;5400;5.7;-;786,862;Ba,O,Ti,W,N,Al,Si,B;Ba,O,Ti,O2,W,O3,N,Al2,O3,Si,O2,B2,O3
2275;Ba(Mg1/3Nb2/3)O3+2 mol% B2O3+10mol% CuO;875;Perovskite composite;31.0;21500;;21;1027;Ba,Mg,Nb,O,B,Cu;Ba,Mg1,Nb2,O3,B2,O3,Cu,O
2276;0.5Ba(Mg1/2W1/2)O3-0.5BaTiO3;;Perovskite composite;31.0;8200;-;125;373;Ba,Mg,W,O,Ti;Ba,Mg1,W1,O3,Ba,Ti,O3
2277;Ba8Zn(Nb6-xSbx)O24 (x=0.9);1425;;31.0;11550;;21;503;Ba,Zn,Nb,Sb,O;Ba8,Zn,Nb6,Sb,O24
2278;Bi2MoO6;750;Monoclinic P21/n;31.0;16700;6.4;-114;494;Bi,Mo,O;Bi2,Mo,O6
2279;(Zr0.8Sn0.2)TiO4+MnO2;1350/4h;Orthorhombic Pbcn;31.0;93000;9.3;;1028;Zr,Sn,Ti,O,Mn;Zr0,Sn0,Ti,O4,Mn,O2
2280;3Bi2O3-2MoO3;820;;31.0;1000;;-41;494;Bi,O,Mo;Bi2,O3,Mo,O3
2281;Mg4La2Ti5O17;1350/4h;;31.0;15000;;4;1029;Mg,La,Ti,O;Mg4,La2,Ti5,O17
2282;BaO-4.3TiO2-0.5ZnO+7 wt% BCB ;900;Composite;31.0;18200;;4;1030;Ba,O,Ti,Zn,B,C;Ba,O,Ti,O2,Zn,O,B,C,B
2283;(Zn0.5Co0.5)TiO3 ;1150;Perovskite;31.0;60000;;75;704;Zn,Co,Ti,O;Zn0,Co0,Ti,O3
2284;0.75(Al1/2Ta1/2)O2-0.25(Ti1-x Snx)O2 ;1450/3h ;Composite;31.0;54600;;13;949;Al,Ta,O,Ti,Sn;Al1,Ta1,O2,Ti1,Sn,O2
2285;0.95Ba(Zn1/2Ta2/3)O3-0.05[Sr0. 25Ba0.75](Ga1/2Ta1/2)O3;1500; Perovskite;31.0;210000;;;971;Ba,Zn,Ta,O,Sr,Ga;Ba,Zn1,Ta2,O3,Sr0,Ba0,Ga1,Ta1,O3
2286;Ba3Zn7Ti12O34 ;1150/4h ;Orthorhombic;31.0;4300;10;-25;1026;Ba,Zn,Ti,O;Ba3,Zn7,Ti12,O34
2287;Ba0.85Sr0.15(Y1/2Ta1/2)O3 ;1600;Complex perovskite;31.0;32000;;0;861;Ba,Sr,Y,Ta,O;Ba0,Sr0,Y1,Ta1,O3
2288;Sr(La1/2Ta1/2)O3;1600/4h; Complex perovskite;31.0;4500;;-42;861;Sr,La,Ta,O;Sr,La1,Ta1,O3
2289;Sr(Sm1/2Ta1/2)O3; 1600/4h ;Complex perovskite;31.0;45200;;-61;861;Sr,Sm,Ta,O;Sr,Sm1,Ta1,O3
2290;Sr(Al1/2Nb1/2)O3 ;1600/24h ;Complex perovskite;31.0;10800;;-27;823,1031;Sr,Al,Nb,O;Sr,Al1,Nb1,O3
2291;Ca(Y1/2Nb1/2)O3 ;1550/4h ;Perovskite Orhorhombic;31.0;35000;;-13;763;Ca,Y,Nb,O;Ca,Y1,Nb1,O3
2292;Sr(Yb1/2Nb1/2)O3 ;1600/4h ;Complex perovskite;31.0;26600;;-73;823;Sr,Yb,Nb,O;Sr,Yb1,Nb1,O3
2293;Ca(Li1/3Nb2/3)O3-delta+4 wt% B2O3;1000;Complex perovskite;31.0;31000;;-18;1018;Ca,Li,Nb,O,B;Ca,Li1,Nb2,O3,B2,O3
2294;0.4CaTiO3-0.6Sm(Mg0.5Ti0.5)O3;1550;Perovskite;31.0;12000;5.3;-28;865;Ca,Ti,O,Sm,Mg;Ca,Ti,O3,Sm,Mg0,Ti0,O3
2295;2CaO-3MgO-Nb2O5-TiO2;1325;Composite;31.0;33000;4.6;-10;230;Ca,O,Mg,Nb,Ti;Ca,O,Mg,O,Nb2,O5,Ti,O2
2296;Ca4MgTa2TiO12;1625;Perovskite;31.0;43000;4.7;-62;230;Ca,Mg,Ta,Ti,O;Ca4,Mg,Ta2,Ti,O12
2297;Ba(Li1/4Nb3/4)O3-Ba(Li2/3W3/5)O3 ;1470;Perovskite Cubic;31.0;19000;7.8;18;1024;Ba,Li,Nb,O,W;Ba,Li1,Nb3,O3,Ba,Li2,W3,O3
2298;Ca4NiTa2TiO12 ;1625;Perovskite Orthorhombic Pnma;31.0;40000;4.7;-26;230;Ca,Ni,Ta,Ti,O;Ca4,Ni,Ta2,Ti,O12
2299;Ba(Ni1/3Nb2/3)O3;1400;Complex perovskite Cubic Pm3m;31.0;48000;;-18;1032;Ba,Ni,Nb,O;Ba,Ni1,Nb2,O3
2300;Ba(Mg1/3Nb2/3)O3 ;1350; Complex perovskite P-3m1;31.0;46000;;18;1033;Ba,Mg,Nb,O;Ba,Mg1,Nb2,O3
2301;Ba4SrTa4O15 (AnBn-1O3n) ;1575; Trigonal P3m1 perovskite;31.1;9500;5.2;8;851;Ba,Sr,Ta,O;Ba4,Sr,Ta4,O15
2302;Pr0.16Gd0.8TiNbO6;1400;Orthorhombic;31.1;3180;;-8;564;Pr,Gd,Ti,Nb,O;Pr0,Gd0,Ti,Nb,O6
2303;SrEr1/2Nb1/2)O3+0.2 wt% B2O3 ;1350/4h ;Complex perovskite orthorhombic;31.1;38400;;-71;823;Sr,Er,Nb,O,B;Sr,Er1,Nb1,O3,B2,O3
2304;SmTaTi0.7Zr0.3O6;;;31.1;37481;;-2;671;Sm,Ta,Ti,Zr,O;Sm,Ta,Ti0,Zr0,O6
2305;Ca[(Li1/3Nb2/3)1-xZrx]O3 (x=0.3) ;1150; Perovskite orthorombic;31.1;27100;;-15;733;Ca,Li,Nb,Zr,O;Ca,Li1,Nb2,Zr,O3
2306;TeO2+12.5 wt% CaTiO3 ;;Composite;31.2;14800;;18;444;Te,O,Ca,Ti;Te,O2,Ca,Ti,O3
2307;ZnTa2O6+0.25 wt% CaF2 ;1225/4h ;Orthorhombic Pbcn;31.3;73600;6.8;-7;1034;Zn,Ta,O,Ca,F;Zn,Ta2,O6,Ca,F2
2308;0.5Ba(Mg1/2W1/2)O3--0.5BaTiO3 ;1500/6h ;Perovskite Hexagonal;31.2;8200;;125;373;Ba,Mg,W,O,Ti;Ba,Mg1,W1,O3,Ba,Ti,O3
2309;Sr(La0.5Ta0.5)O3+0.5 wt% Nb2O5;1600/4h;Rhombohedral R3m complex perovskite;31.2;4500;;-42;859;Sr,La,Ta,O,Nb;Sr,La0,Ta0,O3,Nb2,O5
2310;Sr(Dy1/2Nb1/2)O3+0.2 wt% B2O3;1350/4h;Complex perovskite Tetragonal;31.2;30300;;-63;823;Sr,Dy,Nb,O,B;Sr,Dy1,Nb1,O3,B2,O3
2311;0.75(Al1/2Ta1/2)O2-0.25TiO2;1450;Composite;31.2;54600;;13;949;Al,Ta,O,Ti;Al1,Ta1,O2,Ti,O2
2312;Nd(Zr1/3Ti2/3)O6;1600;Aeschyenite Orthorhombic pnma;31.4;15800;4.3;6;1014;Nd,Zr,Ti,O;Nd,Zr1,Ti2,O6
2313;(Zr0.8Sn0.2)TiO4+10 wt%BaO-B2O3-SiO2-Li2O-CuO;1050/4h;Orthorhombic Pbcn;31.4;32200;;-1;515;Zr,Sn,Ti,O,Ba,B,Si,Li,Cu;Zr0,Sn0,Ti,O4,Ba,O,B2,O3,Si,O2,Li2,O,Cu,O
2314;Nd(Zr1/3Ti1/3)O6;1600/4h;Aeschyenite Orthorhombic pnma;31.4;15800;;6;1014;Nd,Zr,Ti,O;Nd,Zr1,Ti1,O6
2315;Ca(Ho1/2Nb1/2)O3;1550/4h;Complex perovskite orthorhombic;31.4;32000;;3;763;Ca,Ho,Nb,O;Ca,Ho1,Nb1,O3
2316;Bi[Sb1-x(Nb0.992V0.008)x]O4 (x=0.2);;Monoclinic I2/c;31.4;8000;;8;715;Bi,Sb,Nb,V,O;Bi,Sb1,Nb0,V0,O4
2317;Ba[Ti1-x(Zn1/2W1/2)x]O3 (x=1);1420;Cubic perovskite Fm3-m;31.4;20900;;-1;695;Ba,Ti,Zn,W,O;Ba,Ti1,Zn1,W1,O3
2318;0.9Ba(Zn1/3Ta2/3)O3-0.1BaTi4O9;1320;Perovskite Hexagonal Composite;31.5;68500;6;4;1035;Ba,Zn,Ta,O,Ti;Ba,Zn1,Ta2,O3,Ba,Ti4,O9
2319;Ba[(Mg1-xCox)1/3Nb2/3]O3 (x=0.05);;Perovskite Trigonal P-3m1;31.5;45000;;17;1036;Ba,Mg,Co,Nb,O;Ba,Mg1,Co,Nb2,O3
2320;(Zr1-xSnx)(Li1/3Nb3/4)0.4Ti0.6O4 (x=0.3);1140;-;31.5;58300;;-33;1037;Zr,Sn,Li,Nb,Ti,O;Zr1,Sn,Li1,Nb3,Ti0,O4
2321;Sr(Nd0.5Ta0.5)O3+0.5 wt% Nb2O5;1600/4h;Complex perovskite Tetragonal;31.5;38500;;-55;859;Sr,Nd,Ta,O,Nb;Sr,Nd0,Ta0,O3,Nb2,O5
2322;(Li0.5Bi0.5)(W0.6Mo0.4)O4;620;;31.5;8500;8.2;20;1038;Li,Bi,W,Mo,O;Li0,Bi0,W0,Mo0,O4
2323;Nd(Zn1/2Ti1/2)O3;1330/4h;Pervskite Monoclinic;31.6;170000;8.5;-42;1039;Nd,Zn,Ti,O;Nd,Zn1,Ti1,O3
2324;Sr(Sm0.5Ta0.5)O3+0.5 wt% Nb2O5 0.2wt% TiO2;1600/4h;Complex perovskite Tetragonal;31.6;46400;;-55;859;Sr,Sm,Ta,O,Nb,Ti;Sr,Sm0,Ta0,O3,Nb2,O5,Ti,O2
2325;SmTaTi0.8Zr0.2O6;;Cubic Fd3m;31.7;30654;;6;671;Sm,Ta,Ti,Zr,O;Sm,Ta,Ti0,Zr0,O6
2326;(Zr0.8Sn0.2)TiO4+10 wt%BaO-B2O3-SiO2-Li2O-CuO;1050/12h;Composite;31.7;29700;;-2;1040;Zr,Sn,Ti,O,Ba,B,Si,Li,Cu;Zr0,Sn0,Ti,O4,Ba,O,B2,O3,Si,O2,Li2,O,Cu,O
2327;Ba5NbTa3O15 (AnBn-1O3n);1500;Trigonal P3m1 perovskite;31.7;21500;;16;851;Ba,Nb,Ta,O;Ba5,Nb,Ta3,O15
2328;BaSr4Ta4O15(AnBn-1O3n);1600;Trigonal P3m1 perovskite;31.7;2800;5.34;-60;851;Ba,Sr,Ta,O;Ba,Sr4,Ta4,O15
2329;90 wt% BaTi4O9+10 wt%Li2O-B2O3-SiO2;875;Composite;31.7;9000;;10;592;Ba,Ti,O,Li,B,Si;Ba,Ti4,O9,Li2,O,B2,O3,Si,O2
2330;Ba[(Mg1-xCox)]1/3Nb2/3]O3 (x=0.8);;Perovskite;31.7;76900;;3;1041;Ba,Mg,Co,Nb,O;Ba,Mg1,Co,Nb2,O3
2331;BaLi2Ti6O14;1025;Orthorhombic Cmca;31.7;23300;7.3;-15;1012;Ba,Li,Ti,O;Ba,Li2,Ti6,O14
2332;Sr(Sm1/2Nb1/2)O3;1500;Complex perovskite Monoclinic P21/n;31.8;41000;8.1;-45;590;Sr,Sm,Nb,O;Sr,Sm1,Nb1,O3
2333;Nd[(Co0.02Zn0.8)1/2Ti1/2]O3 ;;Perovskite monoclinic;31.8;176000;9.0;-43;1042;Nd,Co,Zn,Ti,O;Nd,Co0,Zn0,Ti1,O3
2334;BaNb2P2O11 ;1150;Trigonal R3-c;31.8;24100;;45;268;Ba,Nb,P,O;Ba,Nb2,P2,O11
2335;(Zr1-xSnx)(Li1/4Nb3/4)0.4Ti0.6O4 (x=0.3);;-;31.8;58300;;-33;1043;Zr,Sn,Li,Nb,Ti,O;Zr1,Sn,Li1,Nb3,Ti0,O4
2336;ZnTiNb2O8+2 wt% Li2O-ZnO-B2O3  ;875;Ixiolite;31.8;25000;;-62;1044;Zn,Ti,Nb,O,Li,B;Zn,Ti,Nb2,O8,Li2,O,Zn,O,B2,O3
2337;Ba[(Ni1/3Nb2/3)1-xZrx]O3 (x=0.1)  ;1650;Perovskite;31.8;36100;;8;1045;Ba,Ni,Nb,Zr,O;Ba,Ni1,Nb2,Zr,O3
2338;MBRT-90+10 wt% Li2O-B2O3-SiO2-CaO-Al2O3(28:27:30:5:10);875;Composite;31.9;2200;;20;510;Ba,Nd,Sm,Bi,Ti,O,Li,B,Si,Ca,Al;Ba,Nd,Sm,Bi,Ti4,O12,Li2,O,B2,O3,Si,O2,Ca,O,Al2,O328
2339;Ba(Mg1/3Nb2/3)O3 ;;Complex perovskite Trigonal P-3m1;32.0;55500;10;33;787;Ba,Mg,Nb,O;Ba,Mg1,Nb2,O3
2340;Sr(Pr0.5Ta0.5)O3+0.5 wt% Nb2O5; 1600/4h;Complex perovskite Tetragonal;32.0;8400;;-50;859;Sr,Pr,Ta,O,Nb;Sr,Pr0,Ta0,O3,Nb2,O5
2341;Ba(Yb1/2Ta1/2)O3+0.5 wt% Nb2O5  ;1575;Complex perovskite;32.0;35850;;112;845;Ba,Yb,Ta,O,Nb;Ba,Yb1,Ta1,O3,Nb2,O5
2342;Ca[(Li1/3Nb2/3)0.95Zr0.15]O3+d+15 wt%ZnO-B2O3-SiO2 glass rit;940/4h;Perovskite orthorhombic;32.0;66400;;-27;1046;Ca,Li,Nb,Zr,O,Zn,B,Si;Ca,Li1,Nb2,Zr0,O3,Zn,O,B2,O3,Si,O2
2343;La6Mg0.913Ti4.04O18;; Perovskite slab series;32.0;31000;6.1;-46;950;La,Mg,Ti,O;La6,Mg0,Ti4,O18
2344;Ca5Nb2Ti0.4Hf0.6O12 ;1675;Perovskite Orthorhombic Pnma;32.0;22000;4.5;±0.5;490;Ca,Nb,Ti,Hf,O;Ca5,Nb2,Ti0,Hf0,O12
2345;Ba(Mg1/3-xNb2/3)O3-delta (x=0.02) ;1450;Complex perovskite Trigonal P-3m1;32.0;96000;;30;1047;Ba,Mg,Nb,O;Ba,Mg1,Nb2,O3
2346;Ba(Co1/3Nb2/3)O3  ;1400;Complex perovskite Trigonal P-3m1;32.0;78000;;-12;1048,1049;Ba,Co,Nb,O;Ba,Co1,Nb2,O3
2347;Ba(Yb1/2Ta1/2)O3;1625/4h ;Complex perovskite;32.0;35900;;112;943;Ba,Yb,Ta,O;Ba,Yb1,Ta1,O3
2348;Ca(Fe1/2Ta1/2)O3;;Complex perovskite Orthorhombic Pbnm;32.0;20000;;-61;609;Ca,Fe,Ta,O;Ca,Fe1,Ta1,O3
2349;Ca(Er1/2Nb1/2)O3 ;1550/4h; Complex perovskite;32.0;31800;;-18;763;Ca,Er,Nb,O;Ca,Er1,Nb1,O3
2350;Ca(Dy1/2Nb1/2)O3;1550/4h;Complex perovskite Orthorhombic;32.0;32500;;5;763;Ca,Dy,Nb,O;Ca,Dy1,Nb1,O3
2351;Sr(Sm1/2Ta1/2)O3+0.2 wt% TiO2  ;1600;Complex perovskite;32.0;46400;;-46;861;Sr,Sm,Ta,O,Ti;Sr,Sm1,Ta1,O3,Ti,O2
2352;Sr(Pr1/2Ta1/2)O3;1600/4h ;Complex perovskite;32.0;8400;;-50;861;Sr,Pr,Ta,O;Sr,Pr1,Ta1,O3
2353;Sr(Nd1/2Ta1/2)O3;1600/4h ;Complex perovskite;32.0;38500;;-55;861;Sr,Nd,Ta,O;Sr,Nd1,Ta1,O3
2354;Sr(Ho1/2Nb1/2)O3;1600/4h ;Complex perovskite;32.0;20400;;-65;823;Sr,Ho,Nb,O;Sr,Ho1,Nb1,O3
2355;Sr(Y1/2Nb1/2)O3;1600/4h ;Complex Perovskite;32.0;38800;;-66;823;Sr,Y,Nb,O;Sr,Y1,Nb1,O3
2356;Sr(Er1/2Nb1/2)O3;1575/4h ;Complex Perovskite;32.0;36100;;-67;823;Sr,Er,Nb,O;Sr,Er1,Nb1,O3
2357;BaO-2CeO2-5TiO2;1250;Composite;32.0;19100;;41;909;Ba,O,Ce,Ti;Ba,O,Ce,O2,Ti,O2
2358;EuTiNbO6;1370;Orthorhombic Pbnm;32.0;17250;5.3;5;563;Eu,Ti,Nb,O;Eu,Ti,Nb,O6
2359;5CaO-2Nb2O5;1500;Mixed phases;32.0;6500;6.48;-37;325;Ca,O,Nb;Ca,O,Nb2,O5
2360;BaTi4O9+10 wt% glass frit;875;Composite;32.0;9000;;10;1050;Ba,Ti,O;Ba,Ti4,O9
2361;0.1(Na0.5La0.5)TiO3-0.9CeO2;1400;Mixed phases;32.0;8200;;0;1051;Na,La,Ti,O,Ce;Na0,La0,Ti,O3,Ce,O2
2362;SrLi2Ti6O14+0.5 wt% BCB;900;Orthorhombic Cmca;32.0;12900;;-5;1012;Sr,Li,Ti,O,B,C;Sr,Li2,Ti6,O14,B,C,B
2363;3CaO-2CoO-Nb2O5-TiO2;1400;Composite;32.0;15000;4.3;-18;230;Ca,O,Co,Nb,Ti;Ca,O,Co,O,Nb2,O5,Ti,O2
2364;0.25Ca2AlNbO6-0.75Ca3Nb2O8;;Mixture phases;32.0;7500;6.34;64;864;Ca,Al,Nb,O;Ca2,Al,Nb,O6,Ca3,Nb2,O8
2365;ZnTa2O6/MgNb2O6/ZnTa2O6 (6:1:6) Vf layered;-;Composite;32.0;82800;;0;1052;Zn,Ta,O,Mg,Nb;Zn,Ta2,O6,Mg,Nb2,O6,Zn,Ta2,O6
2366;La5Ti4CrO17;1600/2h;Orthorhombic Pnnm;32.0;5700;;-24;911;La,Ti,Cr,O;La5,Ti4,Cr,O17
2367;Ba(Cd1/3Ta2/3)O3+B2O3;1350;Complex perovskite Cubic Pm3m;32.0;50000;2;80;1053;Ba,Cd,Ta,O,B;Ba,Cd1,Ta2,O3,B2,O3
2368;Ca5Nb2Ti0.4Hf0.6O12;1675;Perovskite Orthorhombic Pnma;32.0;22000;4458;~0;490;Ca,Nb,Ti,Hf,O;Ca5,Nb2,Ti0,Hf0,O12
2369;BaO-TiO2-WO3 (N-35):5 wt%Al2O3-SiO2;1100;Composite;32.0;11000;5.6;-;862;Ba,O,Ti,W,N,Al,Si;Ba,O,Ti,O2,W,O3,N,Al2,O3,Si,O2
2370;Ca[(Li1/3Nb2/3)0.8Ti0.2]O3-d+3 wt% LBS;1025;Complex perovskite orthorhombic;32.0;20000;;-18;792;Ca,Li,Nb,Ti,O,B,Si;Ca,Li1,Nb2,Ti0,O3,Li2,O,B2,O3,Si,O2
2371;SnTe3O8;700/15h;Cubic Ia3;32.0;13200;4;;53;Sn,Te,O;Sn,Te3,O8
2372;La6Mg0.913Ti4.04O18;;;32.0;31000;6.1;-46;950;La,Mg,Ti,O;La6,Mg0,Ti4,O18
2373;Ba(Sn0.226Zn0.258Nb0.516)O3;1500;Perovskite Cubic Pm3m;32.0;97000;;12;1054;Ba,Sn,Zn,Nb,O;Ba,Sn0,Zn0,Nb0,O3
2374;Ba(Zn1/3Nb2/3)O3+5 mol% B2O;900;Perovskite Cubic Pm3m;32.0;3500;;20;1055;Ba,Zn,Nb,O,B;Ba,Zn1,Nb2,O3,B2,O
2375;Sr(Sm0.5Ta0.5)O3+0.5 wt% Nb2O5 0.25wt% TiO2;1600/4h;Complex perovskite Tetragonal;32.1;38600;;-46;859;Sr,Sm,Ta,O,Nb,Ti;Sr,Sm0,Ta0,O3,Nb2,O5,Ti,O2
2376;(Ca2Mg2.75Pb0.25)Nb2(Ti0.75Zr0.25)O12;1275;;32.2;12250;;-35;799;Ca,Mg,Pb,Nb,Ti,Zr,O;Ca2,Mg2,Pb0,Nb2,Ti0,Zr0,O12
2377;Sr(Er1/2Nb1/2)O3+0.5 wt% CeO2;1600/4h;Perovskite Orthorhombic;32.2;36100;;-67;823;Sr,Er,Nb,O,Ce;Sr,Er1,Nb1,O3,Ce,O2
2378;Sr(Y1/2Nb1/2)O3+0.5 wt% CeO2;1600/4h;Complex perovskite orthorhombic;32.2;38850;;-66;823;Sr,Y,Nb,O,Ce;Sr,Y1,Nb1,O3,Ce,O2
2379;Ba5Nb3TaO15;1435;Trigonal P-3m1 perovskite;32.2;4700;4.4;35;851;Ba,Nb,Ta,O;Ba5,Nb3,Ta,O15
2380;Sr(Ho1/2Nb1/2)O3+0.5 wt% CeO2;1600/4h;Complex perovskite Tetragonal;32.3;20400;;-65;823;Sr,Ho,Nb,O,Ce;Sr,Ho1,Nb1,O3,Ce,O2
2381;Sr(Tb1/2Nb1/2)O3+0.2 wt% B2O3;1350/4h;Complex perovskite Tetragonal;32.3;33500;;-64;823;Sr,Tb,Nb,O,B;Sr,Tb1,Nb1,O3,B2,O3
2382;Ba6Nb4ZrO18;1625/2h;A6B5O18 type perovskite Trigonal R-3m;32.4;52000;;25;895;Ba,Nb,Zr,O;Ba6,Nb4,Zr,O18
2383;(Zr1-xSnx)(Li1/4Nb3/4)0.4Ti0.06O4 (x=0.2);;Not available;32.4;50300;;-24;1037;Zr,Sn,Li,Nb,Ti,O;Zr1,Sn,Li1,Nb3,Ti0,O4
2384;Bi2W2O9;875;Orthorhombic Pbn21;32.5;7700;5.5;-63;1056;Bi,W,O;Bi2,W2,O9
2385;(Sr0.05Ba0.95)(Y0.5Ta0.5)O3;1600/4h;Complex perovskite;32.5;47300;;0;859;Sr,Ba,Y,Ta,O;Sr0,Ba0,Y0,Ta0,O3
2386;Ca[(Li1/3Nb2/3)0.8Ti0.2]O3-d+5 wt%ZnB2O4 glass;940;Perovskite Orthorhombic;32.5;20600;;-26;1057;Ca,Li,Nb,Ti,O,Zn,B;Ca,Li1,Nb2,Ti0,O3,Zn,B2,O4
2387;0.6Ba(Co1/3Nb2/3)O3-0.4Ba(Ni1/3Nb2/3)O3+0.5 wt% CuO;1270;Composite;32.5;82000;9;-21;1058;Ba,Co,Nb,O,Ni,Cu;Ba,Co1,Nb2,O3,Ba,Ni1,Nb2,O3,Cu,O
2388;0.09[0.5ZnNb2O6-0.5Zn3Nb2O8]-0.91ZnTa2O6+3 wt% ZBS;950;Composite;32.5;32400;;-7;955;Zn,Nb,O,Ta,B,Si;Zn,Nb2,O6,Zn3,Nb2,O8,Zn,Ta2,O6,Zn,O,B2,O3,Si,O2
2389;Ba6Ti1-xSnxNb4O18 (x=0.75);1510;Trigonal R-3m;32.6;25800;6.2;18;982;Ba,Ti,Sn,Nb,O;Ba6,Ti1,Sn,Nb4,O18
2390;0.9MgTiO3-0.1BaTiO3;1325;Composite;32.7;31700;;-85;1059;Mg,Ti,O,Ba;Mg,Ti,O3,Ba,Ti,O3
2391;ZnTiNb2O8+BaCu(B2O5);950;Orthorhombic Pbcn;32.6;20100;5.1;-64;1060;Zn,Ti,Nb,O,Ba,Cu,B;Zn,Ti,Nb2,O8,Ba,Cu,B2,O5
2392;Nd[(Zn0.925Co0.075)0.5Ti0.5]O3;1390/4h;Not available;32.6;185300;;31;1061;Nd,Zn,Co,Ti,O;Nd,Zn0,Co0,Ti0,O3
2393;ZnNb2O6+1.5 wt% (CuO-V2O5-Bi2O3);870/2h;Orthorhombic columbite Pbcn;32.7;67100;;-47;1062;Zn,Nb,O,Cu,V,Bi;Zn,Nb2,O6,Cu,O,V2,O5,Bi2,O3
2394;0.7TeO2-SnTe3O8;650;Mixture phases;32.7;8800;;-33;62;Te,O,Sn;Te,O2,Sn,Te3,O8
2395;(Bi0.8La0.2)2Mo2O9;;MonoclinicP21/n;32.7;13500;;-5;1063;Bi,La,Mo,O;Bi0,La0,Mo2,O9
