Repository: henriquenicolas1/grafico-ceramicas

# grafico-ceramicas
Gráfico com materiais cerâmicos dielétricos

File: public/Materiais-duplicados.csv (part 7 of 11)
Id;Material;TemperaturaSintetizacao;EstruturaCristalina;ConstanteDieletrica;FatorQualidade;FrequenciaMedicao;VariacaoTemperaturaFrequenciaRessonante;Referencia;Elementos;Compostos
2396;(Zr1-xSnx)(Li1/4Nb3/4)0.4Ti0.6O4 (x=0.2);;-;32.7;47900;;-4;1043;Zr,Sn,Li,Nb,Ti,O;Zr1,Sn,Li1,Nb3,Ti0,O4
2397;0.09[0.5ZnNb2O6-0.5Zn3Nb2O8]-0.91ZnTa2O6+1 wt% ZBS;1050;Composite;32.7;41000;;-22;955;Zn,Nb,O,Ta,B,Si;Zn,Nb2,O6,Zn3,Nb2,O8,Zn,Ta2,O6,Zn,O,B2,O3,Si,O2
2398;Ca[(Li1/3Nb2/3)0.75Ti0.25]O3-d+5 wt% LBS glass;950/4h;Perovskite Orthorhombic;32.8;11500;4.5;-3;792;Ca,Li,Nb,Ti,O,B,Si;Ca,Li1,Nb2,Ti0,O3,Li2,O,B2,O3,Si,O2
2399;0.Ba(Zn1/3Nb2/3)O3-0.7ZnNb2O6;1200/8h;Composite;32.8;34100;;-10;1064;Ba,Zn,Nb,O;Ba,Zn1,Nb2,O3,Zn,Nb2,O6
2400;Ba1-zSrz[Zn1/3(TapNb1-p]-Sr1-xCax(Ga1/2Ta1/2)]O3;;Perovskite;32.0;180000;7;0;1065;Ba,Sr,Zn,Ta,Nb,Ca,Ga,O;Ba1,Sr,Zn1,Ta,Nb1,Sr1,Ca,Ga1,Ta1,O3
2401;Sr(Mg1/3Nb2/3)O3:Mn;;Perovskite Trigonal P-3m1;33.0;23700;10.3;-14;787;Sr,Mg,Nb,O,Mn;Sr,Mg1,Nb2,O3,Mn
2402;BaTi4O9+5 wt% ZnO-B2O3 glass;900/2h;Orthorhombic+Zn(BO2)2 second phase Pmmn;33.0;27000;;7;1066;Ba,Ti,O,Zn,B;Ba,Ti4,O9,Zn,O,B2,O3
2403;3CaO-2CoO-Nb2O5-TiO2;1400;Composite;33.0;15000;4.3;-18;230;Ca,O,Co,Nb,Ti;Ca,O,Co,O,Nb2,O5,Ti,O2
2404;Sr(Dy1/2Nb1/2)O3;1575/4h;Complex perovskite;33.0;32700;;-63;823;Sr,Dy,Nb,O;Sr,Dy1,Nb1,O3
2405;Ba[(Ni0.6Zn0.4)1/3Nb2/3]O3+1 mol%B2O3;1300;Perovskite Cubic Pm3m;33.0;39700;;-4;1067;Ba,Ni,Zn,Nb,O,B;Ba,Ni0,Zn0,Nb2,O3,B2,O3
2406;Ba[Ti1-x(Zn1/2W1/2)x]O3 (x=0.9);1380;Cubic perovskite Fm3 -m;33.0;19900;;0;695;Ba,Ti,Zn,W,O;Ba,Ti1,Zn1,W1,O3
2407;Ba0.95Sr0.05(Y1/2Ta1/2)O3;1600;Complex perovskite;33.0;47300;;0;861;Ba,Sr,Y,Ta,O;Ba0,Sr0,Y1,Ta1,O3
2408;Ba(Y1/2Ta1/2)O3;1625/4h;Complex perovskite cubic;33.0;50200;;120;943;Ba,Y,Ta,O;Ba,Y1,Ta1,O3
2409;(1-x)LaMg1/2Ti1/2O3-xLa2/3TiO3 (x=0.3);;Perovskite;33.0;43000;6.3;-54;950;La,Mg,Ti,O;La,Mg1,Ti1,O3,La2,Ti,O3
2410;Bi6Te2O15(oxygen atm);800/15h;Orthorhombic;33.0;41000;;-85;1068;Bi,Te,O;Bi6,Te2,O15
2411;Ca[Li1/3Nb2/3]0.75Ti0.25]O3-delta+5 wt%Li2O-B2O3-SiO2;950/4h;Perovskite Orthorhombic;33.0;11500;;-5;792;Ca,Li,Nb,Ti,O,B,Si;Ca,Li1,Nb2,Ti0,O3,Li2,O,B2,O3,Si,O2
2412;Ba(Cd1/3Ta2/3)O3+2 wt% ZnO;1550;Complex perovskite Cubic Pm3m;33.0;37500;;80;1069;Ba,Cd,Ta,O,Zn;Ba,Cd1,Ta2,O3,Zn,O
2413;La5AlTi3O15;1600/3h;Not available;33.0;28600;;-39;954;La,Al,Ti,O;La5,Al,Ti3,O15
2414;Li0.774Zr0.057NbO3;1150;Perovskite Orthorhombic;33.0;4460;;-28;1070;Li,Zr,Nb,O;Li0,Zr0,Nb,O3
2415;Ba1/3La2/3Zn1/3Ti2/3O3;;Perovskite;33.0;19000;6.7;-11;919;Ba,La,Zn,Ti,O;Ba1,La2,Zn1,Ti2,O3
2416;0.5SrTiO3-0.5LaAlO3;1550/20h;Psuedo Cubic perovskite;33.0;54000;;;1071;Sr,Ti,O,La,Al;Sr,Ti,O3,La,Al,O3
2417;Sr(Dy1/2Nb1/2)O3+0.5 wt% CeO2;1575/4h;Complex Perovskite;33.0;32700;;-63;823;Sr,Dy,Nb,O,Ce;Sr,Dy1,Nb1,O3,Ce,O2
2418;Ba(Y1/2Ta1/2)O3+0.5 wt% Nb2O5;1575;Complex perovskite;33.0;50150;;120;845;Ba,Y,Ta,O,Nb;Ba,Y1,Ta1,O3,Nb2,O5
2419;Ba3Sr2Ta4O15(AnBn-1O3n);1575;Hexagonal perovskite;33.2;4300;5.2;-15;851;Ba,Sr,Ta,O;Ba3,Sr2,Ta4,O15
2420;Sr5Nb2Ta2O15(AnBn-1O3n);1575;Hexagonal perovskite;33.2;2500;5.65;-2;851;Sr,Nb,Ta,O;Sr5,Nb2,Ta2,O15
2421;Ba3ZnNb2-xSbxO9 (x=0.375);;Perovskite;33.2;44940;;-3;381;Ba,Zn,Nb,Sb,O;Ba3,Zn,Nb2,Sb,O9
2422;(1-x)La(Mg1/2Ti1/2)O3-xLa2/3TiO3 (x=0.37);;Orthorhombic Imma;33.2;8560;8.3;;889;La,Mg,Ti,O;La,Mg1,Ti1,O3,La2,Ti,O3
2423;La5CrTi3O15;1625/2;A5B4O15 type cation deficient perovskite Trigonal P3m;33.2;27500;4.88;-34;1072;La,Cr,Ti,O;La5,Cr,Ti3,O15
2424;La4PrCrTi3O15;1575/2;A5B4O15 type cation deficient Perovskite Trigonal P3m;33.2;23700;4.7;-22;1072;La,Pr,Cr,Ti,O;La4,Pr,Cr,Ti3,O15
2425;Ba5SrTa4TiO18;1550/2h;A6B5O18 type perovskite;33.2;33000;;65;895;Ba,Sr,Ta,Ti,O;Ba5,Sr,Ta4,Ti,O18
2426;Ba2Ti3Nb4O15+3 wt% ZBS;925;Tetragonal;33.2;13600;;6;1073;Ba,Ti,Nb,O,Zn,B,Si;Ba2,Ti3,Nb4,O15,Zn,O,B2,O3,Si,O2
2427;Ba[(Y0.85Pr0.15)1/2Ta1/2]O3+0.5 wt%Nb2O5 ;1575; Complex perovskite;33.2;51500;;0;845;Ba,Y,Pr,Ta,O,Nb;Ba,Y0,Pr0,Ta1,O3,Nb2,O5
2428;Ba((Co0.6-x/2Zn0.4-x/2Mgx)1/3Nb2/3)O3 (x=0.3) ;1400/12h;annealed Complex perovskite;33.2;117200;;14;1074;Ba,Co,Zn,Mg,Nb,O;Ba,Co0,Zn0,Mg,Nb2,O3
2429;Pr(Zr1/3Ti2/3)O6 ;1600/4h ;Aeschyenite Orthorhombic Pnma;33.3;16200;4.3;14;1014;Pr,Zr,Ti,O;Pr,Zr1,Ti2,O6
2430;(Ba0.95Sr0.05)(Co1/3Nb2/3)O3 ;;Perovskite;33.3;87100;;4;1075;Ba,Sr,Co,Nb,O;Ba0,Sr0,Co1,Nb2,O3
2431;Ce(Zr1/3Ti1/3)O6 ;1600/4h ;Aeschyenite Orthorhombic Pnma;33.4;15800;;14;1014;Ce,Zr,Ti,O;Ce,Zr1,Ti1,O6
2432;Zr0.8Sn0.2TiO4+4 wt% WO3;1400;Orthorhombic Pbcn;33.4;56000;;0;1076;Zr,Sn,Ti,O,W;Zr0,Sn0,Ti,O4,W,O3
2433;Bi2O3;680;Tetragonal P-421c;33.5;18700;8.7;-235;30;Bi,O;Bi2,O3
2434;Ba(Ho1/2Ta1/2)O3+0.5 wt% Nb2O5;1575;Perovskite;33.5;24050;;130;845;Ba,Ho,Ta,O,Nb;Ba,Ho1,Ta1,O3,Nb2,O5
2435;La4NdCrTi3O15 ;1600/2;;33.5;18000;4.7;-36;1072;La,Nd,Cr,Ti,O;La4,Nd,Cr,Ti3,O15
2436;Ba(Ho/2Ta1/2)O3 ;1625;Complex perovskite Tetragonal;33.5;24000;;130;943;Ba,Ho,Ta,O;Ba,Ho,Ta1,O3
2437;Sr(Gd1/2Nb1/2)O3+0.2 wt% B2O3; 1350/4h; Complex perovskite Tetragonal;33.5;8350;;-60;823;Sr,Gd,Nb,O,B;Sr,Gd1,Nb1,O3,B2,O3
2438;Ba8Zn(Nb6-xSbx)O24 (x=0.6) ;1425; Perovskite;33.6;11500;;30;503;Ba,Zn,Nb,Sb,O;Ba8,Zn,Nb6,Sb,O24
2439;SrLi2Ti6O14 ;1000; Orthorhombic Cmca;33.6;8700;6.8;-3;1012;Sr,Li,Ti,O;Sr,Li2,Ti6,O14
2440;Zn0.85Co0.15Ta2O6 ;1325/2h ;Orthorhombic Pbcn;33.7;53300;;42;1077;Zn,Co,Ta,O;Zn0,Co0,Ta2,O6
2441;BaTi4O9+10 wt% BaO-Li2O-B2O3-SiO2-ZnO glass;925; Composite;33.7;14500;;;1078;Ba,Ti,O,Li,B,Si,Zn;Ba,Ti4,O9,Ba,O,Li2,O,B2,O3,Si,O2,Zn,O
2442;Ba1+x[(Co0.7Zn0.3)1/3Nb2/3]O3 (x=-0.01); 1450/10h ;Perovskite Trigonal P-3m1;33.7;70900;;-4;1079;Ba,Co,Zn,Nb,O;Ba1,Co0,Zn0,Nb2,O3
2443;Ba[(Co0.6-x/2Zn0.4-x/2Mgx)1/3Nb2/3]O3 (x=0.3);;Perovskite Trigonal P-3m1;33.7;93800;;10;1080;Ba,Co,Zn,Mg,Nb,O;Ba,Co0,Zn0,Mg,Nb2,O3
2444;Ba2Sr3Ta4O15(AnBn-1O3n) ;1600; Trigonal P-3m1 perovskite;33.7;2400;5;-25;851;Ba,Sr,Ta,O;Ba2,Sr3,Ta4,O15
2445;(Sr0.1Ba0.9)(Ti0.1Zn0.3Ta0.6)O3;;;33.7;36000;7;23;1003;Sr,Ba,Ti,Zn,Ta,O;Sr0,Ba0,Ti0,Zn0,Ta0,O3
2446;ZnTa2O6;1400/10h ;Orthorhombic Pbcn;33.7;79310;8.5;9;1081;Zn,Ta,O;Zn,Ta2,O6
2447;Sr(Tb1/2Nb1/2)O3+0.5 wt% CeO2 ;1575/4h ;Complex perovskite Tetragonal;33.7;36300;;-61;823;Sr,Tb,Nb,O,Ce;Sr,Tb1,Nb1,O3,Ce,O2
2448;Zn0.87Co0.13Ta2O6 ;1325/2h ;Orthorhombic Pbcn;33.8;66300;;43;1077;Zn,Co,Ta,O;Zn0,Co0,Ta2,O6
2449;93 wt% BaTi4O9+10 wt% Li2O-B2O3-SiO2;950;Composite;33.8;12700;;25;592;Ba,Ti,O,Li,B,Si;Ba,Ti4,O9,Li2,O,B2,O3,Si,O2
2450;(Sr1-xBax)(Y1/2Nb1/2)O3 (x=0.65); 1600/4h ;Complex perovskite;33.8;45600;;0;823;Sr,Ba,Y,Nb,O;Sr1,Ba,Y1,Nb1,O3
2451;Ba4ZnTi11O27+4 wt% BaCu)B2O5) ;1200/2h ;Monoclinic C2/m;33.8;12200;6.18;7;1082;Ba,Zn,Ti,O,Cu,B;Ba4,Zn,Ti11,O27,Ba,Cu,B2,O5
2452;Sr6Nb4ZrO18+2 wt% Bi2O3-B2O3;1625/2h;A6B5O18 type perovskite;33.9;21000;;-8;895;Sr,Nb,Zr,O,Bi,B;Sr6,Nb4,Zr,O18,Bi2,O3,B2,O3
2453;(Bi0.9Nd0.1)2Mo2O9;;Monoclinic P21/n;33.9;15200;;8;1063;Bi,Nd,Mo,O;Bi0,Nd0,Mo2,O9
2454;Ba1-xLa2x/3(Co0.7Zn0.3)1/3 Nb2/3O3 (x=0.01);1425/10h;Complex perovskite;34.0;63000;;5;1083;Ba,La,Co,Zn,Nb,O;Ba1,La2,Co0,Zn0,Nb2,O3
2455;Ba4LiNb3-xTaxO12 (x=1);1350;Hexagonal perovskite P63mc;34.0;56000;;43;941;Ba,Li,Nb,Ta,O;Ba4,Li,Nb3,Ta,O12
2456;Ba(Dy1/2Ta1/2)O3+0.5 wt% Nb2O5;1575;Complex perovskite;34.0;20650;;-48;845;Ba,Dy,Ta,O,Nb;Ba,Dy1,Ta1,O3,Nb2,O5
2457;Sr4-mLamTim-1Ta4-mO12 (m=2);1580;Not available;34.0;35000;;-15;975;Sr,La,Ti,Ta,O;Sr4,La,Ti,Ta4,O12
2458;Ba8Li2Nb2Ta4O24;;Hexagonal P63mmc;34.0;56000;;;952;Ba,Li,Nb,Ta,O;Ba8,Li2,Nb2,Ta4,O24
2459;Bi(Sb1-xTax)O4 (x=0.6);960;Orthorhombic Pc21n;34.0;30;;-16;581;Bi,Sb,Ta,O;Bi,Sb1,Ta,O4
2460;ZnTiNb2O8;1250/2h;Orthorhombic Pbcn;34.0;42500;;-52;632;Zn,Ti,Nb,O;Zn,Ti,Nb2,O8
2461;0.2TiTe3O8-0.8TeO2;670;Composite;34.0;22000;;24;586;Ti,Te,O;Ti,Te3,O8,Te,O2
2462;BaO-TiO2-WO3 (N-35): B2O3;1200;;34.0;70500;8.5;-;786, 862;Ba,O,Ti,W,N,B;Ba,O,Ti,O2,W,O3,N,B2,O3
2463;La(Zn1/2Ti1/2)O3;1550;Perovskite;34.0;59000;10;-52;1084;La,Zn,Ti,O;La,Zn1,Ti1,O3
2464;Ba10Ta8-0.8xTixO30 (x=0.6);1400/40h;AnBn-1O3n Hexagonal Perovskite P63/mmc;34.0;30820;;57;920;Ba,Ta,Ti,O;Ba10,Ta8,Ti,O30
2465;Ca5Ta2Ti0.6Hf0.4O12;1675;Complex perovskite Orthorhombic Pnma;34.0;26000;4.4;0;490;Ca,Ta,Ti,Hf,O;Ca5,Ta2,Ti0,Hf0,O12
2466;Ca5Nb2Ti0.2Zr0.8O12;1670;Complex perovskite Orthorhombic Pnma;34.0;24000;4.4;0;662;Ca,Nb,Ti,Zr,O;Ca5,Nb2,Ti0,Zr0,O12
2467;0.25Ba(Zn1/3Nb2/3)O3-0.75Ba(Mg1/3Nb2/3)O3+B2O3-LiF;1350;Perovskite Trigonal P-3m1;34.0;76700;7.6;-4;1086;Ba,Zn,Nb,O,Mg,B,Li,F;Ba,Zn1,Nb2,O3,Ba,Mg1,Nb2,O3,B2,O3,Li,F
2468;La5Mg0.5Ti3.5O15;;Trigonal P-3m1;34.0;31000;6;-16;950, 958;La,Mg,Ti,O;La5,Mg0,Ti3,O15
2469;La4SmCrTi3O15;1575/2;;34.0;15900;4.89;-38;1072;La,Sm,Cr,Ti,O;La4,Sm,Cr,Ti3,O15
2470;0.5CaTiO3-0.5Sm(Mg0.5Ti0.5)O3;1550;Perovskite;34.0;10400;4.91;-24;865;Ca,Ti,O,Sm,Mg;Ca,Ti,O3,Sm,Mg0,Ti0,O3
2471;(1-x)(Mg0.95Zn0.05)TiO3-xCa0.6La0.8/3TiO3 (x=0.3);1320/4h;;34.0;61000;;66;465;Mg,Zn,Ti,O,Ca,La;Mg0,Zn0,Ti,O3,Ca0,La0,Ti,O3
2472;Ca[(Li1/3Nb2/3)0.84Ti0.16]O3-delta+2 wt%LiF+3 wt% B2O3;900/2h;Perovskite;34.0;17400;;-5;752;Ca,Li,Nb,Ti,O,F,B;Ca,Li1,Nb2,Ti0,O3,Li,F,B2,O3
2473;Ba(Dy1/2Ta1/2)O3;1625;Complex perovskite Tetragonal;34.0;20600;;-48;943;Ba,Dy,Ta,O;Ba,Dy1,Ta1,O3
2474;Sr(Gd1/2Nb1/2)O3;1575/4h;Perovskite;34.0;8800;;-56;823;Sr,Gd,Nb,O;Sr,Gd1,Nb1,O3
2475;0.99Ba(Co1/3Nb2/3)O3-0.01Ba(Y1/2Nb1/2)O3;1380;Perovskite;34.0;38690;;;1087;Ba,Co,Nb,O,Y;Ba,Co1,Nb2,O3,Ba,Y1,Nb1,O3
2476;0.95Ba(Yb1/2Nb1/2)O3-0.05Ca(Y1/2Nb1/2)O3;1600;Perovskite;34.0;47500;;1;763;Ba,Yb,Nb,O,Ca,Y;Ba,Yb1,Nb1,O3,Ca,Y1,Nb1,O3
2477;Sr(Tb1/2Nb1/2)O3;1575/4h;Perovskite;34.0;36300;;-61;823;Sr,Tb,Nb,O;Sr,Tb1,Nb1,O3
2478;Ca5Nb2Ti0.2Zr0.8O12;1670;Perovskite Pnma Orthorhombic;34.0;24000;4.4;0;662;Ca,Nb,Ti,Zr,O;Ca5,Nb2,Ti0,Zr0,O12
2479;Ca5Ta2Ti0.6Hf0.4O12;1675;Perovskite Pnma Orthorhombic;34.0;26000;4.4;0;490;Ca,Ta,Ti,Hf,O;Ca5,Ta2,Ti0,Hf0,O12
2480;xBa(Zn1/3Nb2/3)O3-(1-x)Ba(Mg1/3Nb2/3)O3 (x=0.25);1500;Perovskite Hexagonal P-3m1;34.0;76700;;-4;1086;Ba,Zn,Nb,O,Mg;Ba,Zn1,Nb2,O3,Ba,Mg1,Nb2,O3
2481;Ba[(Ni0.6Zn0.4)1/3Nb2/3]O3+0.5 mol%B2O3;1340;Perovskite Hexagonal P-3m1;34.0;42100;;-8;1067;Ba,Ni,Zn,Nb,O,B;Ba,Ni0,Zn0,Nb2,O3,B2,O3
2482;LiNb3O8;1075/3h;Monoclinic P21/a;34.0;58000;;-96;788;Li,Nb,O;Li,Nb3,O8
2483;Zr0.034Hf0.966TiO4;;Orthorhombic Pbcn;34.1;34000;9.9;;1088;Zr,Hf,Ti,O;Zr0,Hf0,Ti,O4
2484;0.09[0.5ZnNb2O6-0.5Zn3Nb2O8]-0.91ZnTa2O6+1 wt% ZBS;1000;Composite;34.1;37100;;-3;955;Zn,Nb,O,Ta,B,Si;Zn,Nb2,O6,Zn3,Nb2,O8,Zn,Ta2,O6,Zn,O,B2,O3,Si,O2
2485;ZnTi(Nb1-xTax)2O8 (x=0.05);1140/6h;Orthorhombic Pbcn;34.1;40000;;-66;1089;Zn,Ti,Nb,Ta,O;Zn,Ti,Nb1,Ta,O8
2486;Ca[(Li1/3Nb2/3)0.8Ti0.2]O3-d+15 wt%LMZBS;900;Composite;34.1;11500;;-21;792;Ca,Li,Nb,Ti,O,Mg,Zn,B,Si;Ca,Li1,Nb2,Ti0,O3,Li2,O,Mg,O,Zn,O,B2,O3,Si,O2
2487;Ba2SrYNb3O12;1450;Perovskite Trigonal R-3;34.1;31900;;74;990;Ba,Sr,Y,Nb,O;Ba2,Sr,Y,Nb3,O12
2488;Ba8Ta4Ti3O24;;;34.2;23050;;76;920;Ba,Ta,Ti,O;Ba8,Ta4,Ti3,O24
2489;Ba5Nb2Ta2O15;1475;Perovskite;34.2;10500;;22;1090;Ba,Nb,Ta,O;Ba5,Nb2,Ta2,O15
2490;0.7BaTi4O9-0.3BaZn2Ti4O11;1240/3h;Composite;34.2;60600;;-2;1091;Ba,Ti,O,Zn;Ba,Ti4,O9,Ba,Zn2,Ti4,O11
2491;Ca[(Li1/3Nb2/3)0.8Ti0.2]O3-d+1 wt% LBS;1100;Perovskite Orthorhombic;34.2;22900;;-10;792;Ca,Li,Nb,Ti,O,B,Si;Ca,Li1,Nb2,Ti0,O3,Li2,O,B2,O3,Si,O2
2492;Ca[(Li1/3Nb2/3)0.8Ti0.2]O3-d+3 wt%LMZBS;1025;Complex Perovskite orthorhombic;34.2;24500;;-5;792;Ca,Li,Nb,Ti,O,Mg,Zn,B,Si;Ca,Li1,Nb2,Ti0,O3,Li2,O,Mg,O,Zn,O,B2,O3,Si,O2
2493;Ba(Sm1/2Ta1/2)O3;1500;Perovskite;34.3;27000;7.7;5;590;Ba,Sm,Ta,O;Ba,Sm1,Ta1,O3
2494;Ba[Ni0.6Zn0.4]0.33Nb0.67]O3+0.5 mol%B2O3;1350;Perovskite Hexagonal P-3m1;34.3;42100;;-3;1067;Ba,Ni,Zn,Nb,O,B;Ba,Ni0,Zn0,Nb0,O3,B2,O3
2495;0.5ZnNb2O6-0.5TiO2;1250/2h;Composite;34.3;42500;;-52;1092;Zn,Nb,O,Ti;Zn,Nb2,O6,Ti,O2
2496;ZnTiNb2O8;1250;Orthorhombic Pbcn;34.3;42500;;-52;1093;Zn,Ti,Nb,O;Zn,Ti,Nb2,O8
2497;Zn0.89Co0.11Ta2O6;1325/2h;Tri rutile Tetragonal;34.3;72000;;44;1077;Zn,Co,Ta,O;Zn0,Co0,Ta2,O6
2498;Ca[(Li1/3Nb2/3)0.84Ti0.16]O3-delta+2 wt%LiF+3 wt% ZnO-B2O3-SiO2;900/2h;Complex Perovskite orthorhombic;34.3;17400;;-5;1094;Ca,Li,Nb,Ti,O,F,Zn,B,Si;Ca,Li1,Nb2,Ti0,O3,Li,F,Zn,O,B2,O3,Si,O2
2499;Ba3Sr2Ta4O15;1575;;34.3;4000;;-15;1090;Ba,Sr,Ta,O;Ba3,Sr2,Ta4,O15
2500;Sr(Gd1/2Nb1/2)O3+0.5 wt% CeO2;1575/4h;Complex perovskite Tetragonal;34.3;8800;;-56;823;Sr,Gd,Nb,O,Ce;Sr,Gd1,Nb1,O3,Ce,O2
2501;Sr(Eu1/2Nb1/2)O3+0.2 wt% B2O3;1350/4h;Complex perovskite Tetragonal;34.3;37600;;-54;823;Sr,Eu,Nb,O,B;Sr,Eu1,Nb1,O3,B2,O3
2502;Ca(Zn0.333Nb0.662V0.005)O3;1200/3h;;34.3;16400;;-17;1095;Ca,Zn,Nb,V,O;Ca,Zn0,Nb0,V0,O3
2503;0.5La2/3TiO3-0.5LaAlO3;1425;Perovskite Orthorhomic;34.4;45000;6.7;-23;1096;La,Ti,O,Al;La2,Ti,O3,La,Al,O3
2504;(NaBi)1/2MoO4;690;Tetragonal I41/a;34.4;12300;7.5;43;677;Na,Bi,Mo,O;Na,Bi1,Mo,O4
2505;(Zr1-xSnx)(Li1/4Nb3/4)0.4Ti0.06O4 (x=0.5);;;34.4;44500;;-14;1043;Zr,Sn,Li,Nb,Ti,O;Zr1,Sn,Li1,Nb3,Ti0,O4
2506;Bi2Te2W3O16;;Monoclinic C2/c;34.5;3200;;-92;886;Bi,Te,W,O;Bi2,Te2,W3,O16
2507;Ba3Co0.7Zn0.3Nb2O9+0.4 wt% CeO2;1450/4h;Perovskite Trigonal P-3m1;34.5;84000;4;0;1097;Ba,Co,Zn,Nb,O,Ce;Ba3,Co0,Zn0,Nb2,O9,Ce,O2
2508;0.7Ba(Co1/3Nb2/3)O3-0.3Ba(Zn1/3Nb2/3)O3;1400/20h;Complex perovskite Trigonal P-3m1;34.5;97000;6.5;0;1097;Ba,Co,Nb,O,Zn;Ba,Co1,Nb2,O3,Ba,Zn1,Nb2,O3
2509;0.5LaAlO3-0.5SrTiO3+0.25 wt% B2O3;1430/2h;Perovskite Psuedocubic;34.5;43200;7;-11;1099;La,Al,O,Sr,Ti,B;La,Al,O3,Sr,Ti,O3,B2,O3
2510;Ba3Co.7Zn.3Nb2O9+V2O5;1450;Perovskite Trigonal P-3m1;34.5;85000;4;0;1097;Ba,Co,Zn,Nb,O,V;Ba3,Co,Zn,Nb2,O9,V2,O5
2511;La4SmCrTi3O15;1650;Hexagonal P3m;34.5;17300;4.7;-38;1072;La,Sm,Cr,Ti,O;La4,Sm,Cr,Ti3,O15
2512;MgO-0.4Nb2O5-1.5TiO2;;Composite;34.5;81300;;-2;976;Mg,O,Nb,Ti;Mg,O,Nb2,O5,Ti,O2
2513;Ba4LiNb3O12+4 wt% BCB;950;Hexagonal P63mc;34.5;29600;;12;1100;Ba,Li,Nb,O,B,C;Ba4,Li,Nb3,O12,B,C,B
2514;0.5CeO2-0.5BaTi4O9;1260/4h;Cubic flurite Fm3m+Orthorhombic Pnmm;34.5;20050;4.2;2;646;Ce,O,Ba,Ti;Ce,O2,Ba,Ti4,O9
2515;NdTiSbxTa1-xO6 (x=0.2);1480;;34.6;14500;4.2;41;1101;Nd,Ti,Sb,Ta,O;Nd,Ti,Sb,Ta1,O6
2516;ZnTa2O6+0.5 wt% CuO;1230;Orthorhombic Pbcn;34.6;65500;;5;1102;Zn,Ta,O,Cu;Zn,Ta2,O6,Cu,O
2517;DyTiTaO6;1500;Aeschneite Orthorhombic;34.6;40100;;7;583;Dy,Ti,Ta,O;Dy,Ti,Ta,O6
2518;BaTi4O9+3 wt% MCAS glass;1200;Orthorhombic Pnmm;34.6;42050;7;14;1103;Ba,Ti,O,Mg,Ca,Si,Al;Ba,Ti4,O9,Mg,O,Ca,O,Si,O2,Al2,O3
2519;La4PrCrTi3O15;1575;Trigonal P3m;34.6;23700;4.8;-22;1072;La,Pr,Cr,Ti,O;La4,Pr,Cr,Ti3,O15
2520;0.09(0.5ZnNb2O6-0.5Zn3Nb2O8)-0.91ZnTa2O6;1350;Orthorhombic mixtures;34.7;41950;;0;542;Zn,Nb,O,Ta;Zn,Nb2,O6,Zn3,Nb2,O8,Zn,Ta2,O6
2521;Bi[Sb1-x(Nb0.992V0.008)x]O4 (x=0.4);;Monoclinic I2/c;34.7;16000;;16;715;Bi,Sb,Nb,V,O;Bi,Sb1,Nb0,V0,O4
2522;Sr(Eu1/2Nb1/2)O3+0.5 wt% CeO2;1575/4h;Complex perovskite Tetragonal;34.7;44000;;-52;823;Sr,Eu,Nb,O,Ce;Sr,Eu1,Nb1,O3,Ce,O2
2523;BaSr2YNb3O12;1450;Perovskite Trigonal R-3;34.7;26200;;-8;990;Ba,Sr,Y,Nb,O;Ba,Sr2,Y,Nb3,O12
2524;La5CrTi3O15;1650;Trigonal P3m;34.8;34000;4.8;-35;1072;La,Cr,Ti,O;La5,Cr,Ti3,O15
2525;Sr6Ta4TiO18+3 wt% Bi2O3-B2O3 glass;1625/2h;;34.8;5600;;-19;895;Sr,Ta,Ti,O,Bi,B;Sr6,Ta4,Ti,O18,Bi2,O3,B2,O3
2526;BiNbO4+0.03 wt% CuV2O6;1050;Monoclinic P-1;34.9;9870;;-3;1104;Bi,Nb,O,Cu,V;Bi,Nb,O4,Cu,V2,O6
2527;Ba5SrTa4TiO18;1550/4h;;34.9;33000;;65;895;Ba,Sr,Ta,Ti,O;Ba5,Sr,Ta4,Ti,O18
2528;Sr3YNb3O12;1450;;34.9;15300;;46;990;Sr,Y,Nb,O;Sr3,Y,Nb3,O12
2529;0.09[0.5ZnNb2O6-0.5Zn3Nb2O8]-0.91ZnTa2O6+0.5 wt% ZBS;1250;Composite;34.9;53900;;-2;955;Zn,Nb,O,Ta,B,Si;Zn,Nb2,O6,Zn3,Nb2,O8,Zn,Ta2,O6,Zn,O,B2,O3,Si,O2
2530;Bi2O3-2.2MoO3;620;Mixture;35.0;12000;;-13;494;Bi,O,Mo;Bi2,O3,Mo,O3
2531;Ca[(Li1/3Ta2/3)0.7Ti0.3]O3-d+3 wt% B2O3;1050;Perovskite Orthorhombic;35.0;22800;9.45;-4;765;Ca,Li,Ta,Ti,O,B;Ca,Li1,Ta2,Ti0,O3,B2,O3
2532;Ca[(Li1/3Nb2/3)0.9Ti0.1]O3-delta+0.7 wt%B2O3;1000;Perovskite Orthorhombic;35.0;22100;;-5;765;Ca,Li,Nb,Ti,O,B;Ca,Li1,Nb2,Ti0,O3,B2,O3
2533;Ca[(Li1/3Nb2/3)1-xTix] O3-delta (x=0.1);1150/3h;Perovskite Orthorhombic;35.0;27200;;-2;752;Ca,Li,Nb,Ti,O;Ca,Li1,Nb2,Ti,O3
2534;0.5TeO2-0.5SnTe3O8;650;Mixture phases;35.0;8500;;176;62;Te,O,Sn;Te,O2,Sn,Te3,O8
2535;BaTi4O9-0.1WO3;1400;Orthorhombic Pmmn;35.0;52000;8;-1;171;Ba,Ti,O,W;Ba,Ti4,O9,W,O3
2536;0.46LaAlO3-0.54SrTiO3+2 wt% B2O3;1460/2h;Perovskite Psuedo cubic;35.0;38000;7;-1;1105;La,Al,O,Sr,Ti,B;La,Al,O3,Sr,Ti,O3,B2,O3
2537;0.5LaAlO3-0.5SrTiO3;;Psudocubic perovskite;35.0;27000;;-18;1106;La,Al,O,Sr,Ti;La,Al,O3,Sr,Ti,O3
2538;Ca[(Li1/3Nb2/3)0.8Ti0.2]O3-d+5 wt% Bi2O3;900/3h;Perovskite Orthorhombic;35.0;11000;;13;610;Ca,Li,Nb,Ti,O,Bi;Ca,Li1,Nb2,Ti0,O3,Bi2,O3
2539;BaZrO3;;Perovskite Cubic P23;35.0;8800;;;906;Ba,Zr,O;Ba,Zr,O3
2540;Ba10Ta8-0.8xTixO30 (x=1.2);1400/40h;Hexagonal perovskite;35.0;25760;;64;920;Ba,Ta,Ti,O;Ba10,Ta8,Ti,O30
2541;Ca(Zn1/3Nb2/3)O3;;Perovskite;35.0;16;-;-43;609;Ca,Zn,Nb,O;Ca,Zn1,Nb2,O3
2542;0.42Zn3Nb2O8-0.58TiO2;1250;Composite;35.0;48000;;0;1092;Zn,Nb,O,Ti;Zn3,Nb2,O8,Ti,O2
2543;Pb0.75Ca0.25(Al1/2Nb1/2)O3;;Perovskite;35.0;1100;4.7;133;996;Pb,Ca,Al,Nb,O;Pb0,Ca0,Al1,Nb1,O3
2544;Ca4.75Ni0.25Ta2TiO12;1625;Perovskite Orthorhombic Pnma;35.0;34000;4.5;±0.5;230;Ca,Ni,Ta,Ti,O;Ca4,Ni0,Ta2,Ti,O12
2545;0.5CeO2-0.25CaO-0.25TiO2:6.5Cr2O3;1550;Composite;35.0;4300;4.4;0;488;Ce,O,Ca,Ti,Cr;Ce,O2,Ca,O,Ti,O2,Cr2,O3
2546;Sr(Cr1/2Nb1/2)O3;1600/4h;Perovskite Cubic Pm3m;35.0;6400;;-80;823;Sr,Cr,Nb,O;Sr,Cr1,Nb1,O3
2547;Sr(Eu1/2Nb1/2)O3;1575/4h;Perovskite Monoclinic P21/n;35.0;44000;;-52;823;Sr,Eu,Nb,O;Sr,Eu1,Nb1,O3
2548;0.9Ba(Zn0.6Co0.4)0.33Nb0.67]O3-0.1Ba(Ga1/2Ta1/2)O3;;Perovskite;35.0;93550;3.06;0;1107;Ba,Zn,Co,Nb,O,Ga,Ta;Ba,Zn0,Co0,Nb0,O3,Ba,Ga1,Ta1,O3
2549;BaO-4TiO2-0.1WO3;;Composite;35.0;52400;6;0;171;Ba,O,Ti,W;Ba,O,Ti,O2,W,O3
2550;Ba[(Zn0.3Co0.7)1/3Nb2/3O3+0.25 wt%V2O5;1450/4h;Perovskite Trigonal P-3m1;35.0;85000;;0;1108;Ba,Zn,Co,Nb,O,V;Ba,Zn0,Co0,Nb2,O3,V2,O5
2551;Ba([(Co0.7Zn0.3)1/3Nb2/3]O3 +0.4 wt%CeO2;1450;Perovskite Trigonal P-3m1;35.0;84000;;0;1097;Ba,Co,Zn,Nb,O,Ce;Ba,Co0,Zn0,Nb2,O3,Ce,O2
2552;0.9Ba[(Zn0.6Co0.4)1/3Nb2/3]O3-0.1Ba(Ga1/2Ta1/2)O3;;Perovskite;35.0;97600;;0;1109;Ba,Zn,Co,Nb,O,Ga,Ta;Ba,Zn0,Co0,Nb2,O3,Ba,Ga1,Ta1,O3
2553;0.35Ba(Ni1/3Nb2/3)O3-0.65Ba(Zn1/3Nb2/3)O3;1450/4h;Perovskite Trigonal P-3m1;35.0;25000;;1;1110;Ba,Ni,Nb,O,Zn;Ba,Ni1,Nb2,O3,Ba,Zn1,Nb2,O3
2554;BaO-Al2O3-4TiO2;;-;35.0;5000;-;-15;1111;Ba,O,Al,Ti;Ba,O,Al2,O3,Ti,O2
2555;Ca4.75Ni0.25Ta2TiO12;1625;Complex perovskite;35.0;34000;4.49;0;230,1112;Ca,Ni,Ta,Ti,O;Ca4,Ni0,Ta2,Ti,O12
2556;BaO-4TiO2-0.1WO3;1400/2h in O2;Composite;35.0;50400;;-0.5;171;Ba,O,Ti,W;Ba,O,Ti,O2,W,O3
2557;0.5LaAlO3-0.5SrTiO3+0.25 wt% B2O3;1430;Psuedo Cubic perovskite;35.0;43200;;-11;1099;La,Al,O,Sr,Ti,B;La,Al,O3,Sr,Ti,O3,B2,O3
2558;0.46LaAlO3-0.54SrTiO3+0.25 wt%B2O3;1460/2h;Psuedo Cubic perovskite;35.0;38000;;-1;1113;La,Al,O,Sr,Ti,B;La,Al,O3,Sr,Ti,O3,B2,O3
2559;La5GaTi3O15;1550;A5B4O15 type cation deficient perovskite;35.0;30300;3.09;-55;954;La,Ga,Ti,O;La5,Ga,Ti3,O15
2560;ZnTa2O6;1200;Orthorhombic Pbcn;35.1;50600;;10;1114;Zn,Ta,O;Zn,Ta2,O6
2561;Zn0.9Ti0.8-xSnxNb2.2O8 (x=0.05);1120/6h;Orthorhombic Pbcn;35.1;49100;;-28;1115;Zn,Ti,Sn,Nb,O;Zn0,Ti0,Sn,Nb2,O8
2562;(1-x)La(Mg1/2Ti1/2)O3-xLa2/3TiO3 (x=0.4);;Perovskite I2/a;35.1;6700;7.9;;889;La,Mg,Ti,O;La,Mg1,Ti1,O3,La2,Ti,O3
2563;Sr(Cr1/2Nb1/2)O3+0.2 wt% B2O3;1350/4h;Complex perovskite Cubic Pm3m;35.1;12500;;-73;823;Sr,Cr,Nb,O,B;Sr,Cr1,Nb1,O3,B2,O3
2564;0.17Ba5Nb4O15-0.83BaNb2O6(hex);1250/2h;Hexagonal perovskite;35.2;59300;;0;1116;Ba,Nb,O;Ba5,Nb4,O15,Ba,Nb2,O6
2565;BaTi4.35Zn0.55O10.25;1260/6h;;35.2;5000;;36;1117;Ba,Ti,Zn,O;Ba,Ti4,Zn0,O10
2566;Ba2Sr3Ta4O15;1575;Hexagonal perovskite;35.2;2400;;-25;1090;Ba,Sr,Ta,O;Ba2,Sr3,Ta4,O15
2567;0.05Ca(Y1/2Nb1/2)O3-0.95Ba((Y1/2Nb1/2)O3;1550/4h;Complex perovskite;35.2;48300;;1;763;Ca,Y,Nb,O,Ba;Ca,Y1,Nb1,O3,Ba,Y1,Nb1,O3
2568;PrTiSbxTa1-xO6 (x=0.2);1480;;35.2;12700;4.2;48;1101;Pr,Ti,Sb,Ta,O;Pr,Ti,Sb,Ta1,O6
2569;Ca4La2Ti5-x(Mg1/3Nb2/3)xO17 (x=4);1540;Orthorhombic Pbnm;35.2;21300;;-17;1118;Ca,La,Ti,Mg,Nb,O;Ca4,La2,Ti5,Mg1,Nb2,O17
2570;Ca[(Li1/3Nb2/3)0.8Ti0.2]O3-d+0.1 wt%LMZBS;1050;Complex perovskite orthorhombic;35.2;22800;;-4;792;Ca,Li,Nb,Ti,O,Mg,Zn,B,Si;Ca,Li1,Nb2,Ti0,O3,Li2,O,Mg,O,Zn,O,B2,O3,Si,O2
2571;Sr(Cr1/2Nb1/2)O3;1600/4h;Complex perovskite;35.3;6400;;-80;823;Sr,Cr,Nb,O;Sr,Cr1,Nb1,O3
2572;0.6Ba(Zn1/3Nb2/3)O3-0.4Ba(Co1/3Nb2/3)O3;1450;Perovskite;35.5;86000;2;0;1119;Ba,Zn,Nb,O,Co;Ba,Zn1,Nb2,O3,Ba,Co1,Nb2,O3
2573;Sr(Sm1/2Nb1/2)O3+0.2 wt% B2O3;1350/4h;Complex perovskite Tetragonal;35.5;34500;;-48;823;Sr,Sm,Nb,O,B;Sr,Sm1,Nb1,O3,B2,O3
2574;Ba(Tb1/2Ta1/2)O3;1625;Complex perovskite Tetragonal;35.5;31900;;-38;943;Ba,Tb,Ta,O;Ba,Tb1,Ta1,O3
2575;Ba(Tb1/2Ta1/2)O3+0.5 wt% Nb2O5;1575;Complex perovskite Tetragonal;35.5;31900;;-38;845;Ba,Tb,Ta,O,Nb;Ba,Tb1,Ta1,O3,Nb2,O5
2576;(Zr1-xSnx)(Li1/4Nb3/4)0.4Ti0.6O4 (x=0.1);;;35.5;37800;;-5;1043;Zr,Sn,Li,Nb,Ti,O;Zr1,Sn,Li1,Nb3,Ti0,O4
2577;0.8ZnTa2O6-0.2MgNb2O6;1350/2h;Composite;35.6;65500;;0;1120;Zn,Ta,O,Mg,Nb;Zn,Ta2,O6,Mg,Nb2,O6
2578;La4NdCrTi3O15;1650;Trigonal P3m;35.6;19400;4.7;-34;1072;La,Nd,Cr,Ti,O;La4,Nd,Cr,Ti3,O15
2579;Dy(W0.5Ti1.5)O6;1450;Orthorhombic Pnma Aeschynite type;35.6;20200;;10;1121;Dy,W,Ti,O;Dy,W0,Ti1,O6
2580;Ba(Sc1/2Nb1/2)O3;1700/12h;Perovskite;35.7;20000;;;1122;Ba,Sc,Nb,O;Ba,Sc1,Nb1,O3
2581;Ba3ZnNb2-xSbxO9 (x=0.125);;Perovskite Hexagonal P-3m1;35.7;56980;4.8;14;381;Ba,Zn,Nb,Sb,O;Ba3,Zn,Nb2,Sb,O9
2582;SmTaTi0.9Zr0.1O6;;;35.8;27730;;15;671;Sm,Ta,Ti,Zr,O;Sm,Ta,Ti0,Zr0,O6
2583;Ba3ZnNb2-xSbxO9 (x=0.25);;Perovskite Trigonal P-3m1;35.8;35090;5.4;6;381;Ba,Zn,Nb,Sb,O;Ba3,Zn,Nb2,Sb,O9
2584;0.615BaTi4O9-0.35ZnO-0.3Nb2O5+0.3wt% Mn;1280/2h;Composite;35.8;50800;;1;1123;Ba,Ti,O,Zn,Nb,Mn;Ba,Ti4,O9,Zn,O,Nb2,O5,Mn
2585;Bi(Nb0.7Ta0.3)O4;900;Orthorhombic Pnma;35.8;2200;;-48;1124;Bi,Nb,Ta,O;Bi,Nb0,Ta0,O4
2586;Sr(Sm1/2Nb1/2)O3+0.5 wt% CeO2;1575/4h;Complex perovskite Tetragonal;35.8;32300;;-47;823;Sr,Sm,Nb,O,Ce;Sr,Sm1,Nb1,O3,Ce,O2
2587;Ba3-xSrxLaNb3O12 (x=3);1430;Trigonal R-3m;35.8;44300;;-9;1125;Ba,Sr,La,Nb,O;Ba3,Sr,La,Nb3,O12
2588;BaO-0.6ZnO-3TiO2;1180;Composite;35.8;21300;;1;1126;Ba,O,Zn,Ti;Ba,O,Zn,O,Ti,O2
2589;Zn0.7Co0.3TiNb2O8;1075/4h;Orthorhombic Pbcn;35.9;35100;;0;1127;Zn,Co,Ti,Nb,O;Zn0,Co0,Ti,Nb2,O8
2590;Ba8Zn(Nb6-xSbx)O24 (x=1.5);1425;;35.9;16900;;9;503;Ba,Zn,Nb,Sb,O;Ba8,Zn,Nb6,Sb,O24
2591;0.5LaAlO3-0.5SrTiO3;1680;Perovskite;35.9;108800;9.7;-21;832;La,Al,O,Sr,Ti;La,Al,O3,Sr,Ti,O3
2592;(Zr0.8Sn0.2)TiO4+0.2 wt% NiO;1280;Orthorhombic Pbcn;35.9;56700;9.2;;1128;Zr,Sn,Ti,O,Ni;Zr0,Sn0,Ti,O4,Ni,O
2593;Ba6Nb4ZrO18;1625/2h;Trigonal R-3m;35.9;52000;;25;895;Ba,Nb,Zr,O;Ba6,Nb4,Zr,O18
2594;(Ag0.5Bi0.5)MoO4;580;Wolframite Monoclinic C12/m1;35.9;13000;7.5;-69;1129;Ag,Bi,Mo,O;Ag0,Bi0,Mo,O4
2595;BaO-TiO2-WO3 (N-35);;Composite;36.0;50400;6;0;862;Ba,O,Ti,W,N;Ba,O,Ti,O2,W,O3,N
2596;Ba1-xCax(Sc1/2Nb1/2)O3;;Perovskite;36.0;20000;;;1122;Ba,Ca,Sc,Nb,O;Ba1,Ca,Sc1,Nb1,O3
2597;Sr(La1/2Nb1/2)O3+0.2 wt% B2O3;1350/4h;Complex perovskite Tetragonal;36.0;5200;;-22;823;Sr,La,Nb,O,B;Sr,La1,Nb1,O3,B2,O3
2598;Ba(Nd1/2Ta1/2)O3;1500;Complex perovskite;36.0;18000;7.3;2.9;590;Ba,Nd,Ta,O;Ba,Nd1,Ta1,O3
2599;Sr(Sm0.5Ta0.5)O3+0.5 wt% Nb2O5+wt%TiO2;1600/4h;Complex perovskite Tetragonal;36.0;22300;;-38;859;Sr,Sm,Ta,O,Nb,Ti;Sr,Sm0,Ta0,O3,Nb2,O5,Ti,O2
2600;Ba2Ti9O20+9 wt% BaB2O4;1050/2h;Monoclinic P21/m;36.0;12600;;-2;1002;Ba,Ti,O,B;Ba2,Ti9,O20,Ba,B2,O4
2601;Ba(Zn1/3Nb2/3)O3+5 mol% B2O3+CuO;875;Perovskite;36.0;19000;;21;1130;Ba,Zn,Nb,O,B,Cu;Ba,Zn1,Nb2,O3,B2,O3,Cu,O
2602;Bi2TiTeO8;840/10h;;36.0;4700;5.7;41;1131;Bi,Ti,Te,O;Bi2,Ti,Te,O8
2603;BaTi4O9 -Citrate route;1250/10h;Orthorhombic Pnmm;36.0;50470;;16;1132;Ba,Ti,O;Ba,Ti4,O9
2604;Ba10Ta7.04Ti1.2O30;;Hexagonal P63/mmc;36.0;30000;;52;464;Ba,Ta,Ti,O;Ba10,Ta7,Ti1,O30
2605;BaTi4O9-ZnO-Ta2O5+0.1 wt% Mn;1280;Orthorhombic Pnmm;36.0;45000;4.5;0;1133;Ba,Ti,O,Zn,Ta,Mn;Ba,Ti4,O9,Zn,O,Ta2,O5,Mn
2606;Nd(Zn1/2Ti1/2)O3;;Perovskite;36.0;42300;;-47;1134;Nd,Zn,Ti,O;Nd,Zn1,Ti1,O3
2607;TiTe3O8;700/5h;Cubic Ia3;36.0;13600;4;133;53;Ti,Te,O;Ti,Te3,O8
2608;0.25Zn3Nb2O8-0.75TiO2;1200/2h;Composite;36.0;5160;;4;632;Zn,Nb,O,Ti;Zn3,Nb2,O8,Ti,O2
2609;BaO-TiO2-WO3 (N-35)+5 wt% SiO2;1200;Composite;36.0;4500;8.5;;786;Ba,O,Ti,W,N,Si;Ba,O,Ti,O2,W,O3,N,Si,O2
2610;ZrTiO4 (polymer route)+0.5 wt% Hf;1600;Orthorhombic Pbcn;36.0;29700;5.3;;1135;Zr,Ti,O,Hf;Zr,Ti,O4,Hf
2611;Ba(Yb1/2Nb1/2)O3;1600;Complex perovskite;36.0;38100;;2;1136;Ba,Yb,Nb,O;Ba,Yb1,Nb1,O3
2612;Nd2Ti2O7;1300;Monoclinic P21;36.0;16400;;-118;1137,1138;Nd,Ti,O;Nd2,Ti2,O7
2613;Ba(Gd1/2Ta1/2)O3;1625/4h;Complex perovskite Tetragonal;36.0;3200;;-18;943;Ba,Gd,Ta,O;Ba,Gd1,Ta1,O3
2614;Ba(Tb1/2Ta1/2)O3;1625/4h;Complex perovskite Tetragonal;36.0;31900;;-38;943;Ba,Tb,Ta,O;Ba,Tb1,Ta1,O3
2615;(Pb0.2Ca0.8)(Ca1/3Nb2/3)O3;1350;Perovskite;36.0;12500;;-27;1139;Pb,Ca,Nb,O;Pb0,Ca0,Ca1,Nb2,O3
2616;0.6Ba(Zn1/3Nb2/3)O3-0.4Ba(Co1/3Nb2/3)O3;1400;Perovskite Trigonal P-3m1;36.0;86000;;0;1119;Ba,Zn,Nb,O,Co;Ba,Zn1,Nb2,O3,Ba,Co1,Nb2,O3
2617;Sr(Sm1/2Nb1/2)O3;1575/4h;Complex perovskite;36.0;32300;;-47;823;Sr,Sm,Nb,O;Sr,Sm1,Nb1,O3
2618;Ca4NiNb2TiO12;1550;Perovskite Orthorhombic;36.0;31500;4.1;-30;230;Ca,Ni,Nb,Ti,O;Ca4,Ni,Nb2,Ti,O12
2619;Ca4.88Co0.12Ta2TiO12;1625;Orthorhombic Pnma Perovskite;36.0;35000;4.49;0;230,1112;Ca,Co,Ta,Ti,O;Ca4,Co0,Ta2,Ti,O12
2620;Ca5Ta2Ti0.7Zr0.3O12;1650;Perovskite Pnma Orthorhombic;36.0;28000;4.4;0;662;Ca,Ta,Ti,Zr,O;Ca5,Ta2,Ti0,Zr0,O12
2621;La4MgTi3O12;;Perovskite slab series;36.0;26000;5.8;-39;950;La,Mg,Ti,O;La4,Mg,Ti3,O12
2622;0.2CaTiO3-0.8Ca(Mg1/3Nb2/3)O3;1450;  Composite;36.0;39000;7.7;-30;944;Ca,Ti,O,Mg,Nb;Ca,Ti,O3,Ca,Mg1,Nb2,O3
2623;Li2O-Nb2O5-TiO2+1 wt% B2O3 ;1100;;36.0;10450;5.9;12;1140;Li,O,Nb,Ti,B;Li2,O,Nb2,O5,Ti,O2,B2,O3
2624;5Li2O-Nb2O5-5TiO2 ;1120;;36.0;10500;;12;760;Li,O,Nb,Ti;Li2,O,Nb2,O5,Ti,O2
2625;Ba2Ti9-x[La0.5Ta.5]xO20 (x=0.05) ;1350; Monoclinic P-1;36.0;60000;;12;1141;Ba,Ti,La,Ta,O;Ba2,Ti9,La0,Ta,O20
2626;Ba8Ta4+0.8xTi3-xO24 (x=0=0.4);1400/40h ;AnBn-1O3n Hexagonal Perovskite;36.0;12000;;-;1142;Ba,Ta,Ti,O;Ba8,Ta4,Ti3,O24
2627;Ba7/12La5/12Zn1/3Ti5/12Nb3/12O3 ;1400;;36.0;1100;5.01;-14;919;Ba,La,Zn,Ti,Nb,O;Ba7,La5,Zn1,Ti5,Nb3,O3
2628;Sr3LaNb3O12;1430;Hexagonal perovskite;36.0;45000;;-9;1143;Sr,La,Nb,O;Sr3,La,Nb3,O12
2629;Ba(Gd1/2Ta1/2)O3+0.5 wt% Nb2O5;1575;Complex perovskite Tetragonal;36.0;3150;;-18;845;Ba,Gd,Ta,O,Nb;Ba,Gd1,Ta1,O3,Nb2,O5
2630;Ba[(Zn0.6Mg0.4)Nb2/3]O3 ;;Perovskite Hexagonal P-3m1;36.0;94400;;29;1144;Ba,Zn,Mg,Nb,O;Ba,Zn0,Mg0,Nb2,O3
2631;TiO2+50 vol% ZBS glass ;900; Composite;36.0;7500;;;1145;Ti,O,Zn,B,Si;Ti,O2,Zn,O,B2,O3,Si,O2
2632;Ba(Ti0.5Mn0.5)O3+5 wt% Bi2O3 ;1200; Perovskite;36.0;6800;;25;956;Ba,Ti,Mn,O,Bi;Ba,Ti0,Mn0,O3,Bi2,O3
2633;0.6La1/2Mg1/2TiO3-0.4La1/2Na1/2TiO3+1 wt% B2O3;1475; Composite;36.0;15500;8;-5;1146;La,Mg,Ti,O,Na,B;La1,Mg1,Ti,O3,La1,Na1,Ti,O3,B2,O3
2634;Ba8(Mg1-xZnx)Nb6O24 (x=0.2);;;36.0;16950;;57;1147;Ba,Mg,Zn,Nb,O;Ba8,Mg1,Zn,Nb6,O24
2635;NdTiSbxTa1-xO6 (x=0.1); 1480/4h;;36.0;17600;4.19;48;1101;Nd,Ti,Sb,Ta,O;Nd,Ti,Sb,Ta1,O6
2636;Ba4MgTi11O27 ;1275; Monoclinic C2/m;36.1;19600;;15;1148;Ba,Mg,Ti,O;Ba4,Mg,Ti11,O27
2637;Ba8Zn(Nb6-xSbx)O24 (x=0) ;1425;;36.2;10900;;50;503;Ba,Zn,Nb,Sb,O;Ba8,Zn,Nb6,Sb,O24
2638;Ba3LiNb0.5Sb2.5Ti5O21 ;1200; Hexagonal P63/mcm;36.2;27000;;20;923;Ba,Li,Nb,Sb,Ti,O;Ba3,Li,Nb0,Sb2,Ti5,O21
2639;Ba8(Mg1-xZnx)Nb6O24 (x=1);;;36.2;10900;;50;1147;Ba,Mg,Zn,Nb,O;Ba8,Mg1,Zn,Nb6,O24
2640;Sr5NbTa3O15 ;1575; Hexagonal perovskite P-3m1;36.2;6900;5.14;31;851;Sr,Nb,Ta,O;Sr5,Nb,Ta3,O15
2641;La5GaTi3O15 ;1600/30h ;A5B4O15 type cation deficient perovskite;36.2;30300;;-55;954;La,Ga,Ti,O;La5,Ga,Ti3,O15
2642;BaTi4O9+5 mol% CuO+2 mol% B2O3; 900/2h ;Orthorhombic Pmmn;36.3;30500;;28;1149;Ba,Ti,O,Cu,B;Ba,Ti4,O9,Cu,O,B2,O3
2643;La6MgTi4O18 ;1625/2h ;A6B5O18 type perovskite;36.3;27350;;-39;895;La,Mg,Ti,O;La6,Mg,Ti4,O18
2644;ZnTiNbTaO8 ;1140/6h ;Orthorhombic Pbcn;36.3;67000;;58;1150;Zn,Ti,Nb,Ta,O;Zn,Ti,Nb,Ta,O8
2645;CeTiSbxTa1-xO6 (x=0.05); 1480/4h;;36.3;11500;3.99;63;1101;Ce,Ti,Sb,Ta,O;Ce,Ti,Sb,Ta1,O6
2646;(Sr1-xBax)(Y1/2Nb1/2)O3 (x=0.95) ;1600/4h ;Complex perovskite;36.3;48600;;0;823;Sr,Ba,Y,Nb,O;Sr1,Ba,Y1,Nb1,O3
2647;0.85BaTi4O9-0.15BaZn2Ti4O11+1 wt%CuO; 1150/3h; Composite;36.4;62600;;0;1151;Ba,Ti,O,Zn,Cu;Ba,Ti4,O9,Ba,Zn2,Ti4,O11,Cu,O
2648;CaTi0.3(Al1/2Nb1/2)0.7O3+1 wt%Li3NbO4; 1300/5h ;Perovskite Orthorhombic;36.4;38900;7;-57;1152;Ca,Ti,Al,Nb,O,Li;Ca,Ti0,Al1,Nb1,O3,Li3,Nb,O4
2649;Sr6Nb4ZrO18+2 wt% Bi2O3-B2O3 glass;1625/2h;;36.4;21000;;-8;895;Sr,Nb,Zr,O,Bi,B;Sr6,Nb4,Zr,O18,Bi2,O3,B2,O3
2650;5Li2O-1Nb2O5-5TiO2+1 wt% B2O3+4wt% ZnO;920;Multiphase;36.4;8800;;4;1153;Li,O,Nb,Ti,B,Zn;Li2,O,Nb2,O5,Ti,O2,B2,O3,Zn,O
2651;Nd2Ti2O7;;Monoclinic P21/n;36.5;16400;9.1;-118;1137;Nd,Ti,O;Nd2,Ti2,O7
2652;Bi2Mo2O9+2 mol% Nb2O5;620;Monoclinic P21/n;36.5;14100;;6;1154;Bi,Mo,O,Nb;Bi2,Mo2,O9,Nb2,O5
2653;Ba(Eu1/2Ta1/2)O3+0.5 wt% Nb2O5;1575;Perovskite Tetragonal;36.5;41200;;-16;845;Ba,Eu,Ta,O,Nb;Ba,Eu1,Ta1,O3,Nb2,O5
2654;Ba2Ti9O20+5 wt% B2O3;1200;Monoclinic P21/n;36.5;40200;;38;1149;Ba,Ti,O,B;Ba2,Ti9,O20,B2,O3
2655;BaO-TiO2-ZnO+0.5 mol%MnCO3+0.24 mol% SnO2;1160/6h;Mixture phases;36.5;42000;4.7;2;1117;Ba,O,Ti,Zn,Mn,C,Sn;Ba,O,Ti,O2,Zn,O,Mn,C,O3,Sn,O2
2656;La5Zn0.5Ti3.5O15;1500;;36.5;23000;5.3;-39;954;La,Zn,Ti,O;La5,Zn0,Ti3,O15
2657;BaTi4.35Zn0.55O10.25+0.5 mol% SnO2;1160/6h;;36.5;42000;;2;1117;Ba,Ti,Zn,O,Sn;Ba,Ti4,Zn0,O10,Sn,O2
2658;0.3TeO2-0.7SnTe3O8;660/2h;Mixture phases;36.5;8800;;200;62;Te,O,Sn;Te,O2,Sn,Te3,O8
2659;Sr(Nd1/2Nb1/2)O3+0.2 wt% B2O3;1350/4h;Complex perovskite Cubic;36.5;22200;;-42;823;Sr,Nd,Nb,O,B;Sr,Nd1,Nb1,O3,B2,O3
2660;Ca5Ta2TiO12+1 wt% Co3O4;1625/4h;Complex perovskite Orthorhombic Pnma;36.5;38500;;6;1155;Ca,Ta,Ti,O,Co;Ca5,Ta2,Ti,O12,Co3,O4
2661;0.7SrTiO3-0.3LaAlO3+10 wt%ZnO-B2O3;1100/3h;;36.6;10800;;-4;1156;Sr,Ti,O,La,Al,Zn,B;Sr,Ti,O3,La,Al,O3,Zn,O,B2,O3
2662;Ba3Ti5Nb6O28+3 wt% ZnB2O4;925;Monoclinic P21/c;36.6;19100;;5;1157;Ba,Ti,Nb,O,Zn,B;Ba3,Ti5,Nb6,O28,Zn,B2,O4
2663;Sr(La1/2Nb1/2)O3+0.5 wt% CeO2;1575/4h;Complex perovskite Cubic;36.6;4025;;-20;823;Sr,La,Nb,O,Ce;Sr,La1,Nb1,O3,Ce,O2
2664;0.6ZrO2-0.4(Zn1/3Nb2/3)O2-0.2SnO2-0.8TiO2;1220;Tetragonal;36.6;43200;;-6;1158;Zr,O,Zn,Nb,Sn,Ti;Zr,O2,Zn1,Nb2,O2,Sn,O2,Ti,O2
2665;(5-x)BaO-xMgO-2Nb2O5 (x=0.5);1200;Mixed phases;36.7;20000;;61;1159;Ba,O,Mg,Nb;Ba,O,Mg,O,Nb2,O5
2666;(Zr0.8Sn0.2)TiO4+0.2 wt% MgO;1320;Orthorhombic Pbcn;36.7;60000;6.5;;1160;Zr,Sn,Ti,O,Mg;Zr0,Sn0,Ti,O4,Mg,O
2667;Sr(Pr1/2Nb1/2)O3+0.2 wt% B2O3;1350/4h;Complex perovskite Cubic;36.7;4600;;-35;823;Sr,Pr,Nb,O,B;Sr,Pr1,Nb1,O3,B2,O3
2668;Ba6Ti1-xSnxNb4O18 (x=0.5);1500;Monoclinic P21/c;36.7;21400;5.7;34;982;Ba,Ti,Sn,Nb,O;Ba6,Ti1,Sn,Nb4,O18
2669;ZnTiNb2O8;1075/5h;Orthorhombic Ixiolite Pbcn;36.7;54000;;-70;1161;Zn,Ti,Nb,O;Zn,Ti,Nb2,O8
2670;Ba4ZnTi11O27;1200/2h;Monoclinic C2/m;36.8;16460;;17;1082;Ba,Zn,Ti,O;Ba4,Zn,Ti11,O27
2671;Ba3LaTa3O12;;A4B4O12 Cation deficient perovskite;36.8;22000;6.4;-50;1162;Ba,La,Ta,O;Ba3,La,Ta3,O12
2672;NdTiSbxTa1-xO6 (x=0.05);1480/4h;;36.8;15700;4.13;48;1101;Nd,Ti,Sb,Ta,O;Nd,Ti,Sb,Ta1,O6
2673;CaTi0.3(Al1/2Nb1/2)0.7O3;1500/5h;Perovskite;36.8;29800;7;-61;1152;Ca,Ti,Al,Nb,O;Ca,Ti0,Al1,Nb1,O3
2674;Ca(Fe1/2Nb1/2)O3;;Perovskite Orthorhombic Pbnm;36.8;15800;8.2;-93;1163,1164;Ca,Fe,Nb,O;Ca,Fe1,Nb1,O3
2675;TbTiTaO6;1525;Orthorhombic;36.8;32300;;10;583;Tb,Ti,Ta,O;Tb,Ti,Ta,O6
2676;BaO-ZnO-TiO2+0.5 mol% MnCO3;1250;;36.8;39000;;-7;1117;Ba,O,Zn,Ti,Mn,C;Ba,O,Zn,O,Ti,O2,Mn,C,O3
2677;Ba(Zn1/3Nb2/3)O3+1 mol SnO2;1450/4h annealed at 1325;Perovskite Trigonal P-3m1;36.8;83200;;29;1165;Ba,Zn,Nb,O,Sn;Ba,Zn1,Nb2,O3,Sn,O2
2678;CeTiSbxTa1-xO6 (x=0.1);1480/4h;;36.9;10100;3.98;67;1101;Ce,Ti,Sb,Ta,O;Ce,Ti,Sb,Ta1,O6
2679;Sr(Nd1/2Nb1/2)O3+0.5 wt% CeO2;1575/4h;Complex perovskite Cubic;36.9;20100;;-40;823;Sr,Nd,Nb,O,Ce;Sr,Nd1,Nb1,O3,Ce,O2
2680;La4Ti9O24;1350;Orthorhombic Fddd;37.0;24800;8.1;15;1137,1138;La,Ti,O;La4,Ti9,O24
2681;Ba(La1/2Ta1/2)O3;1625/4h;Complex perovskite;37.0;20950;;-36;943;Ba,La,Ta,O;Ba,La1,Ta1,O3
2682;Ba(Eu1/2Ta1/2)O3;1625/4h;Complex perovskite;37.0;41200;;-16;943;Ba,Eu,Ta,O;Ba,Eu1,Ta1,O3
2683;Sr(La1/2Nb1/2)O3;1575/4h;Complex perovskite;37.0;4000;;-20;823;Sr,La,Nb,O;Sr,La1,Nb1,O3
2684;Sr(Nd1/2Nb1/2)O3;1575/4h;Complex perovskite;37.0;20100;;-40;823;Sr,Nd,Nb,O;Sr,Nd1,Nb1,O3
2685;0.9Ba(Co1/3Nb2/3)O3-0.1Ba(Y1/2Nb1/2)O3;1380;Perovskite;37.0;25560;;;1087;Ba,Co,Nb,O,Y;Ba,Co1,Nb2,O3,Ba,Y1,Nb1,O3
2686;0.35CaTiO3-0.65LaAlO3;1600;Perovskite Rhombohedral;37.0;47000;;-2;1166;Ca,Ti,O,La,Al;Ca,Ti,O3,La,Al,O3
2687;0.42ZnNb2O6-0.58TiO2+10 wt% CuO;875;Composite;37.0;17000;;-7;1167;Zn,Nb,O,Ti,Cu;Zn,Nb2,O6,Ti,O2,Cu,O
2688;Ba2Ti9O20(citrate route);1300/2h;Monoclinic P21/m;37.0;57000;10.7;-6;1132;Ba,Ti,O;Ba2,Ti9,O20
2689;0.9Ba(Zn1/3Nb2/3)O3-0.1Ba(Ga1/2Ta1/2)O3;;Perovskite;37.0;93500;2.9;15;1107;Ba,Zn,Nb,O,Ga,Ta;Ba,Zn1,Nb2,O3,Ba,Ga1,Ta1,O3
2690;Ba(Y1/2Nb1/2)O3;1600;Complex perovskite;37.0;49600;;15;1136;Ba,Y,Nb,O;Ba,Y1,Nb1,O3
2691;Zr0.8Sn0.2TiO4+1 mol% Sb2O5+0.35wt% B2O3-Li2O+slow cooled;1300/5h;Orthorhombic Pbcn;37.0;62000;;-;1168;Zr,Sn,Ti,O,Sb,B,Li;Zr0,Sn0,Ti,O4,Sb2,O5,B2,O3,Li2,O
2692;Ca4.18Co0.82Nb2TiO12;1550;Complex perovskite Orthorhombic Pnma;37.0;30000;4.31;0;230,1112;Ca,Co,Nb,Ti,O;Ca4,Co0,Nb2,Ti,O12
2693;Ca4.85Zn0.15Ta2TiO12;1625;Complex perovskite Orthorhombic Pnma;37.0;35000;4.15;0;230,1112;Ca,Zn,Ta,Ti,O;Ca4,Zn0,Ta2,Ti,O12
2694;Ca4.82Mg0.18Ta2TiO12;1625;Complex perovskite Orthorhombic Pnma;37.0;36000;4356;0;230,1112;Ca,Mg,Ta,Ti,O;Ca4,Mg0,Ta2,Ti,O12
2695;Zr0.8Sn0.2TiO4+2 wt% La2O3,1 wt% NiO;1370/2h;Orthorhombic Pbcn;37.0;62000;;-9;1169;Zr,Sn,Ti,O,La,Ni;Zr0,Sn0,Ti,O4,La2,O3,Ni,O
2696;Zr0.648Sn0.332TiO4+La2O3+NiO;1370/20h;Orthorhombic Pbcn;37.0;41500;;-;1170;Zr,Sn,Ti,O,La,Ni;Zr0,Sn0,Ti,O4,La2,O3,Ni,O
2697;3CaO-2MgO-Nb2O5-TiO2;1340;Composite;37.0;19000;4.2;-20;230;Ca,O,Mg,Nb,Ti;Ca,O,Mg,O,Nb2,O5,Ti,O2
2698;0.1TeO2-SnTe3O8;670/2h;Cubic Ia3, mixture;37.0;9300;;220;62;Te,O,Sn;Te,O2,Sn,Te3,O8
2699;NdTiSbxTa1-xO6 (x=0.0);1480/4h;;37.0;11200;3.96;54;1101;Nd,Ti,Sb,Ta,O;Nd,Ti,Sb,Ta1,O6
2700;(KBi)1/2MoO4;630;Tetragonal I41/a;37.0;4000;7.5;117;677;K,Bi,Mo,O;K,Bi1,Mo,O4
2701;0.6Sm(Co1/2Ti1/2)O3-0.4CaTiO3;1420;Perovskite;37.0;43000;;1;1171;Sm,Co,Ti,O,Ca;Sm,Co1,Ti1,O3,Ca,Ti,O3
2702;Ba3Ti5Nb6O28;1250;Monoclinic P21/c;37.0;11400;;-8;1172;Ba,Ti,Nb,O;Ba3,Ti5,Nb6,O28
2703;Ba8Li2Nb6O24;;Hexagonal P63mmc;37.0;57500;;;952;Ba,Li,Nb,O;Ba8,Li2,Nb6,O24
2704;Ba4LiNb3-xTaxO12 (x=0);1275;Hexagonal perovskite P63/mc;37.0;57600;;65;941;Ba,Li,Nb,Ta,O;Ba4,Li,Nb3,Ta,O12
2705;Ba8(Mg1-xZnx)Nb6O24 (x=0.6);;;37.0;14600;;53;1147;Ba,Mg,Zn,Nb,O;Ba8,Mg1,Zn,Nb6,O24
2706;La5Ti4FeO17;1500;Orthorhombic Pnnm;37.0;60000;;-27;911;La,Ti,Fe,O;La5,Ti4,Fe,O17
2707;Ba(La1/2Ta1/2)O3;1625;Complex perovskite Orthorhombic;37.1;18200;;-35;943;Ba,La,Ta,O;Ba,La1,Ta1,O3
2708;Ba(La1/2Ta1/2)O3+0.5 wt% Nb2O5;1575;Complex perovskite Orthorhombic;37.1;20950;;-36;845;Ba,La,Ta,O,Nb;Ba,La1,Ta1,O3,Nb2,O5
2709;Ca[(Li1/3Nb2/3)0.8Ti0.2]O3-d+0.5 wt%LMZBS;1125;Complex perovskite Orthorhombic;37.1;22100;;2;792;Ca,Li,Nb,Ti,O,Mg,Zn,B,Si;Ca,Li1,Nb2,Ti0,O3,Li2,O,Mg,O,Zn,O,B2,O3,Si,O2
2710;Ba3-xSrxLaNb3O12 (x=2);1415;Trigonal R-3m;37.1;33900;;-18;1125;Ba,Sr,La,Nb,O;Ba3,Sr,La,Nb3,O12
2711;Ba8(Mg1-xZnx)Nb6O24 (x=0.4);;Not available;37.1;16900;;55;1147;Ba,Mg,Zn,Nb,O;Ba8,Mg1,Zn,Nb6,O24
2712;Ca[(Li1/3Nb2/3)0.8Ti0.2]O3-d+0.5 wt% LBS;1125;Complex perovskite Orthorhombic;37.2;21800;;-5;792;Ca,Li,Nb,Ti,O,B,Si;Ca,Li1,Nb2,Ti0,O3,Li2,O,B2,O3,Si,O2
2713;Zr0.8Sn0.2TiO4+1 wt% V2O5;1300;Orthorhombic Pbcn;37.2;51000;7;-2;1173;Zr,Sn,Ti,O,V;Zr0,Sn0,Ti,O4,V2,O5
2714;0.6CaTiO3-0.4NdAlO3;1450/10h;Perovskite Orthorhombic;37.2;40750;;114;1174;Ca,Ti,O,Nd,Al;Ca,Ti,O3,Nd,Al,O3
2715;0.7La(Mg1/2Ti1/2)O3-0.3CaTiO3;1600;Perovskite Monoclinic P21/n;37.2;15300;6.3;-54;932;La,Mg,Ti,O,Ca;La,Mg1,Ti1,O3,Ca,Ti,O3
2716;Ba5Nb3TaO15;1435;Hexagonal;37.2;4500;;35;1090;Ba,Nb,Ta,O;Ba5,Nb3,Ta,O15
2717;Ba(In1/2Ta1/2)O3;1625;Perovskite;37.2;35500;;25;943;Ba,In,Ta,O;Ba,In1,Ta1,O3
2718;Ba(Y1/2Ta1/2)O3;1625;Perovskite;37.3;45900;;120;943;Ba,Y,Ta,O;Ba,Y1,Ta1,O3
2719;0.6Ca(Al0.5Nb0.5)O3-+0.5SrTiO3;1500;Perovskite;37.3;25400;;22;1175;Ca,Al,Nb,O,Sr,Ti;Ca,Al0,Nb0,O3,Sr,Ti,O3
2720;0.6Li2ZnTi3O8-0.4TiO2;1100;Spinel Cubic+rutile;37.3;11700;;102;872;Li,Zn,Ti,O;Li2,Zn,Ti3,O8,Ti,O2
2721;SnTe3O8;660/2h;Cubic Ia3;37.3;10000;;223;62;Sn,Te,O;Sn,Te3,O8
2722;Bi12(B0.5P0.5)O20;780;Sillenite;37.4;850;;-19;1176;Bi,B,P,O;Bi12,B0,P0,O20
2723;BaTi5O11+1 wt% CuO+4 wt%BaCu(B2O5);925;Monoclinic P21/n;37.4;25500;;33;1177;Ba,Ti,O,Cu,B;Ba,Ti5,O11,Cu,O,Ba,Cu,B2,O5
2724;Ba(La1/2Nb1/2)O3;1650;Perovskite;37.4;8000;7.2;-8;590;Ba,La,Nb,O;Ba,La1,Nb1,O3
2725;Sr2TiO4 (Srn+1TinO3n+1);;Perovskite;37.4;8160;3.1;137;1358;Sr,Ti,O;Sr2,Ti,O4,Sr,Ti,O3
2726;Zn0.5Ti0.5NbO4;1100;Orthorhombic Ixiolite Pbcn;37.4;194000;;-58;1179;Zn,Ti,Nb,O;Zn0,Ti0,Nb,O4
2727;Nd4Ti9O24;1300;Orthorhombic Fddd;37.5;24100;8;65;1137,1138;Nd,Ti,O;Nd4,Ti9,O24
2728;Ca3Mg2Nb4TiO17;1225;;37.5;22500;3.9;-4;877;Ca,Mg,Nb,Ti,O;Ca3,Mg2,Nb4,Ti,O17
2729;Sr(Pr/2Nb1/2)O3+0.5 wt% CeO2;1575/4h;Complex perovskite cubic;37.5;3250;;-34;823;Sr,Pr,Nb,O,Ce;Sr,Pr,Nb1,O3,Ce,O2
2730;CeTiSbxTa1-xO6 (x=0.2);1480;;37.5;8400;4;53;1101;Ce,Ti,Sb,Ta,O;Ce,Ti,Sb,Ta1,O6
2731;Ba8Ti3Nb4-xSbxO24 (x=1.5);;;37.5;38000;;15;1178;Ba,Ti,Nb,Sb,O;Ba8,Ti3,Nb4,Sb,O24
2732;0.425La0.97Sm0.03(Mg0.5Sn0.5)O3-0.575Ca0.8Sm0.4/3TiO3;1600;;37.5;40300;;2;1180;La,Sm,Mg,Sn,O,Ca,Ti;La0,Sm0,Mg0,Sn0,O3,Ca0,Sm0,Ti,O3
2733;Bi2Mo2O9+3 mol%Y2O3;640;Monoclinic P21/n;37.5;14750;;;1176;Bi,Mo,O,Y;Bi2,Mo2,O9,Y2,O3
2734;ZnTa2O6;1350;Tri-alfa PbO2Orthorhombic Pbcn;37.6;65200;;9;600;Zn,Ta,O;Zn,Ta2,O6
2735;Ba(Sm1/2Ta1/2)O3;1625;Complex perovskite Tetragonal;37.6;15000;;-10;943;Ba,Sm,Ta,O;Ba,Sm1,Ta1,O3
2736;Ba5SrNb4ZrO18;1600/2h;A6B5O18 type perovskite Trigonal R-3m;37.6;36000;;68;895;Ba,Sr,Nb,Zr,O;Ba5,Sr,Nb4,Zr,O18
2737;Bi12SiO20;850;Cubic I23;37.6;8100;;-20;1176;Bi,Si,O;Bi12,Si,O20
2738;Beta-Bi3SbO7;960;Orthorhombic;37.6;5080;;-120;1181;Be,Bi,Sb,O;Be,Bi3,Sb,O7
2739;Ca5Ta2TiO12+1 wt% NiO;1625/4h;Complex perovskite Orthorhombic Pnma;37.6;38000;;7;1155;Ca,Ta,Ti,O,Ni;Ca5,Ta2,Ti,O12,Ni,O
2740;Ba(Sm1/2Ta1/2)O3+0.5 wt% Nb2O5;1575;Complex Perovskite Tetragonal;37.6;16000;;-10;845;Ba,Sm,Ta,O,Nb;Ba,Sm1,Ta1,O3,Nb2,O5
2741;CeTiSbxTa1-xO6 (x=0.15);1480/4h;;37.7;9300;3.98;64;1101;Ce,Ti,Sb,Ta,O;Ce,Ti,Sb,Ta1,O6
2742;Ca5Ta2TiO12+0.5 wt% CuO;1625/4h;Complex perovskite Orthorhombic Pnma;37.7;38000;;12;1155;Ca,Ta,Ti,O,Cu;Ca5,Ta2,Ti,O12,Cu,O
2743;La6ZnTi4O18;1600/4h;A6B5O18 type perovskite;37.7;21850;;-37;895;La,Zn,Ti,O;La6,Zn,Ti4,O18
2744;(Zr0.8Sn0.2)TiO4+1 wt% ZnO,0.25 wt% WO3;1340;Orthorhombic Pbcn;37.8;61000;7;-4;1182;Zr,Sn,Ti,O,Zn,W;Zr0,Sn0,Ti,O4,Zn,O,W,O3
2745;Ba2La2TiTa2O12;1520;Trigonal P-3m1 perovskite;37.8;36200;5.7;-52;1183;Ba,La,Ti,Ta,O;Ba2,La2,Ti,Ta2,O12
2746;GdTiTaO6;1540;Aeschneite Orthorhombic;37.9;12900;;11;583;Gd,Ti,Ta,O;Gd,Ti,Ta,O6
2747;Gd(W0.5Ti1.5)O6;1375;Orthorhombic Pnma Aeschynite type;37.9;2600;;-7;1121;Gd,W,Ti,O;Gd,W0,Ti1,O6
2748;Ca5Ta2TiO12+1 wt% ZnO;1625/4h;Complex perovskite Orthorhombic Pnma;37.9;39000;;5;1155;Ca,Ta,Ti,O,Zn;Ca5,Ta2,Ti,O12,Zn,O
2749;Ca5-xZnxNb4TiO17 (x=0.2);1340;AnBn3n+2 type Perovskite P21/C;37.9;22000;;-62;1184;Ca,Zn,Nb,Ti,O;Ca5,Zn,Nb4,Ti,O17
2750;Ba2Ti3Nb4O18;1220;Monoclinic P21/c;38.0;23700;4.8;-3;1185;Ba,Ti,Nb,O;Ba2,Ti3,Nb4,O18
2751;Zr0.8Sn0.2TiO4+B2O3;;Orthorhombic pbcn;38.0;61500;;;1186;Zr,Sn,Ti,O,B;Zr0,Sn0,Ti,O4,B2,O3
2752;Bi2Mo2O9;620;Monoclinic P21/n;38.0;12500;;31;494;Bi,Mo,O;Bi2,Mo2,O9
2753;Ba2Ti9O20 (Hydrothermal);150;Monoclinic P21/m;38.0;1200;5.6;6;1187;Ba,Ti,O;Ba2,Ti9,O20
2754;Ca(ZrxTi1-x)O3 (x=0.7);1470/15h;Perovskite;38.0;2900;3.9;168;916;Ca,Zr,Ti,O;Ca,Zr,Ti1,O3
2755;0.95Ba(Zn1/3Nb2/3)O3-0.05Ba(Ga1/2Ta1/2)O3;;Perovskite;38.0;102950;2.9;19;1107;Ba,Zn,Nb,O,Ga,Ta;Ba,Zn1,Nb2,O3,Ba,Ga1,Ta1,O3
2756;Bi12GeO20;850;Cubic I23 Sillenite;38.0;7800;;-31;1176;Bi,Ge,O;Bi12,Ge,O20
2757;Ba(Sm1/2Ta1/2)O3;1625/4h;Complex perovskite;38.0;15000;;-10;943;Ba,Sm,Ta,O;Ba,Sm1,Ta1,O3
2758;Ba(Ho1/2Nb1/2)O3;1600;Complex perovskite;38.0;21600;;-11;1136;Ba,Ho,Nb,O;Ba,Ho1,Nb1,O3
2759;Sr(Pr1/2Nb1/2)O3;1575/4h;Complex perovskite;38.0;3300;;-34;823;Sr,Pr,Nb,O;Sr,Pr1,Nb1,O3
2760;Ca3Nb2O8;;Tetragonal P4/nnc;38.0;7100;5.9;113;864;Ca,Nb,O;Ca3,Nb2,O8
2761;Zr0.8Sn0.2TiO4;;Orthorhombic Pbcn;38.0;62000;4;0;1188;Zr,Sn,Ti,O;Zr0,Sn0,Ti,O4
2762;0.24Li2O-0.71Nb2O5-0.05TiO2;1350;M phase;38.0;40000;;-99;760;Li,O,Nb,Ti;Li2,O,Nb2,O5,Ti,O2
2763;Zr0.8Sn0.2TiO4 sol-gel derived;1300;Orthorhombic Pbcn;38.0;55000;6;1;1189;Zr,Sn,Ti,O;Zr0,Sn0,Ti,O4
2764;0.5LaCa0.5Zr0.5O3-0.5SrTiO3;1575;Composite;38.0;7000;3.8;8;522;La,Ca,Zr,O,Sr,Ti;La,Ca0,Zr0,O3,Sr,Ti,O3
2765;BaO-2CeO2-3TiO2;1250;Composite;38.0;7200;;159;909;Ba,O,Ce,Ti;Ba,O,Ce,O2,Ti,O2
2766;Ca5Ta2TiO12;1625;Complex perovskite Orthorhombic Pnma;38.0;33000;4.2;10;1190,1191;Ca,Ta,Ti,O;Ca5,Ta2,Ti,O12
2767;Ca5Ta2TiO12+0.2 wt%Al2O3-B2O3-SiO2;1550;Complex perovskite Orthorhombic Pnma;38.0;38000;;8;1191;Ca,Ta,Ti,O,Al,B,Si;Ca5,Ta2,Ti,O12,Al2,O3,B2,O3,Si,O2
2768;Ca5Ta2TiO12+0.1 wt%2MgO-Al2O3-5SiO2;1550;Complex perovskite Orthorhombic Pnma;38.0;40000;;5;1191;Ca,Ta,Ti,O,Mg,Al,Si;Ca5,Ta2,Ti,O12,Mg,O,Al2,O3,Si,O2
