Repository: henriquenicolas1/grafico-ceramicas

# grafico-ceramicas
Gráfico com materiais cerâmicos dielétricos

File: public/Materiais-duplicados.csv (part 8 of 11)
Id;Material;TemperaturaSintetizacao;EstruturaCristalina;ConstanteDieletrica;FatorQualidade;FrequenciaMedicao;VariacaoTemperaturaFrequenciaRessonante;Referencia;Elementos;Compostos
2769;Ba(Zn1/3Nb2/3)0.9Zr0.1O3;1400;Perovskite Cubic Pm3m;38.0;61000;10;15;1192;Ba,Zn,Nb,Zr,O;Ba,Zn1,Nb2,Zr0,O3
2770;Ca5Ta2TiO12+0.5 wt% MgO;1625/4h;Complex perovskite Orthorhombic Pnma;38.0;40000;;6;1155;Ca,Ta,Ti,O,Mg;Ca5,Ta2,Ti,O12,Mg,O
2771;La0.42Ca0.58[Ca0.05Mg0.16Ti0.79]O3;;Perovskite;38.0;20000;5.3;25;950;La,Ca,Mg,Ti,O;La0,Ca0,Ca0,Mg0,Ti0,O3
2772;Ca(1-x)YxTi1-xAlxO3 (x=0.3);;Perovskite Orthorhombic;38.0;14200;;-14;1193;Ca,Y,Ti,Al,O;Ca1,Y,Ti1,Al,O3
2773;Ba0.2Sr0.71(Zr0.951Ti0.039Ta0.01)O3;;Perovskite Orthorhombic;38.0;1700;;0;1194;Ba,Sr,Zr,Ti,Ta,O;Ba0,Sr0,Zr0,Ti0,Ta0,O3
2774;Ba0.29Sr0.71(Zr0.973Ti0.027)O3;;Perovskite Orthorhombic;38.0;2000;;-40;1194;Ba,Sr,Zr,Ti,O;Ba0,Sr0,Zr0,Ti0,O3
2775;Ba(Zn1/3Nb2/3)O3+1 mol% WO3;1450;Perovskite Cubic Pm3m;38.0;95150;;39;1165;Ba,Zn,Nb,O,W;Ba,Zn1,Nb2,O3,W,O3
2776;0.4Nd1525/4Yb0.04(Mg0.5Sn0.5)O3-0.6Ca0.08Sr0.2TiO3+1.25 wt% B2O3;1525/4h;Composite;38.0;68600;;2;1195;Nd,Yb,Mg,Sn,O,Ca,Sr,Ti,B;Nd1525,Yb0,Mg0,Sn0,O3,Ca0,Sr0,Ti,O3,B2,O3
2777;Ba2Ti3Nb4O18;;Monoclinic P21/c;38.1;14200;;-11;1196;Ba,Ti,Nb,O;Ba2,Ti3,Nb4,O18
2778;Ba3Ti5Nb6O28+BaCu(B2O5);925;Monoclinic P21/c;38.2;19200;;12;1172;Ba,Ti,Nb,O,Cu,B;Ba3,Ti5,Nb6,O28,Ba,Cu,B2,O5
2779;Ca[(Li1/3Nb2/3)0.8Ti0.2]O3-d+0.2 wt% LBS;1125;Complex perovskite Orthorhombic;38.2;21500;;-2;792;Ca,Li,Nb,Ti,O,B,Si;Ca,Li1,Nb2,Ti0,O3,Li2,O,B2,O3,Si,O2
2780;Ba4NdTiNb3O15;1430/3h;Hexagonal perovskite;38.2;18700;5.4;12;1352;Ba,Nd,Ti,Nb,O;Ba4,Nd,Ti,Nb3,O15
2781;BaO-ZnO-TiO2;1250;;38.2;5000;;36;1117;Ba,O,Zn,Ti;Ba,O,Zn,O,Ti,O2
2782;Sr1-xCax[(Li1/4Nb3/4)1-yTiy]O3;;Perovskite;38.2;35000;;30;1197;Sr,Ca,Li,Nb,Ti,O;Sr1,Ca,Li1,Nb3,Ti,O3
2783;0.7La(Mg1/2Ti1/2)O3-0.3SrTiO3;;Perovskite Pbnm;38.3;10550;6.6;;978;La,Mg,Ti,O,Sr;La,Mg1,Ti1,O3,Sr,Ti,O3
2784;0.87La(Mg1/2Ti1/2)O3-0.13Ca0.8Sr0.2TiO3+0.5 wt%B2O3;1475;Composite;38.3;67000;8;0;1198;La,Mg,Ti,O,Ca,Sr,B;La,Mg1,Ti1,O3,Ca0,Sr0,Ti,O3,B2,O3
2785;Zn0.97Co0.03Ta2O6;;Orthorhombic Pbcn;38.3;109200;;10;1077;Zn,Co,Ta,O;Zn0,Co0,Ta2,O6
2786;PrTiSbxTa1-xO6 (x=0.15);1480/4h;Not available;38.3;12300;4.05;60;1101;Pr,Ti,Sb,Ta,O;Pr,Ti,Sb,Ta1,O6
2787;0.4Nd(Mg0.4Zn0.1Sn0.5)O3-0.6Ca0.8Sr0.2TiO3;1350/4h;Composite;38.3;35000;;-5;1199;Nd,Mg,Zn,Sn,O,Ca,Sr,Ti;Nd,Mg0,Zn0,Sn0,O3,Ca0,Sr0,Ti,O3
2788;Ba(Zn1/3Nb2/3)O3+1 mol%WO3;1450/4h annealed at 1325;Perovskite Cubic Pm3m;38.4;95150;;38;1165;Ba,Zn,Nb,O,W;Ba,Zn1,Nb2,O3,W,O3
2789;Ba(Pr1/2Ta1/2)O3;1625;Complex perovskite Orthorhombic;38.5;42800;;-8;943;Ba,Pr,Ta,O;Ba,Pr1,Ta1,O3
2790;Sm(Nb0.25Ta0.75)TiO6;;;38.5;22100;;26;671;Sm,Nb,Ta,Ti,O;Sm,Nb0,Ta0,Ti,O6
2791;Zn0.95Co0.05Ta2O6;;Orthorhombic Pbcn;38.5;112000;;11;1077;Zn,Co,Ta,O;Zn0,Co0,Ta2,O6
2792;(Zn0.95Mn0.05)Ta2O6;1325;Orthorhombic Pbcn;38.5;92700;;9;1200;Zn,Mn,Ta,O;Zn0,Mn0,Ta2,O6
2793;Ba(Pr1/2Ta1/2)O3+0.5 wt% Nb2O5;1575;Complex perovskite Orthorhombic;38.5;47150;;-39;845;Ba,Pr,Ta,O,Nb;Ba,Pr1,Ta1,O3,Nb2,O5
2794;(Sm0.5Y0.5)(Ti1.5W0.5)O6;1400/10h;Not available;38.5;36900;;-6;1201;Sm,Y,Ti,W,O;Sm0,Y0,Ti1,W0,O6
2795;Eu(W0.5Ti1.5)O6;1375;Orthorhombic Pnma Aeschynite type;38.6;30500;;3;1121;Eu,W,Ti,O;Eu,W0,Ti1,O6
2796;0.5Ba(Y1/2Nb1/2)O3-0.5Ba(Ca1/9Y3/9Nb5/9)O3;;Perovskite;38.6;17400;8.1;;1202;Ba,Y,Nb,O,Ca;Ba,Y1,Nb1,O3,Ba,Ca1,Y3,Nb5,O3
2797;MWF-38;1360;Composite;38.6;44500;;1.3;510;Ba,Ti,O;Ba,Ti4,O9
2798;Bi12PbO19;;Cubic I23 sillenite;38.6;2900;;-84;1176;Bi,Pb,O;Bi12,Pb,O19
2799;Ca[(Li1/3Nb2/3)1-xTix]O3 (x=0.2);1150/3h;Perovskite;38.6;26100;;0;752;Ca,Li,Nb,Ti,O;Ca,Li1,Nb2,Ti,O3
2800;Ba3Ti5Nb6O28+3 wt% B2O3+1 wt%CuO;900/2h;Monoclinic P21/c;38.6;29800;;5;1203;Ba,Ti,Nb,O,B,Cu;Ba3,Ti5,Nb6,O28,B2,O3,Cu,O
2801;Ca5Ta2TiO12+0.5 wt% Al2O3;1625/4h;Complex perovskite Orthorhombic Pnma;38.6;36000;;6;1155;Ca,Ta,Ti,O,Al;Ca5,Ta2,Ti,O12,Al2,O3
2802;Ca(Fe1/2Nb1/2)O3;1250/3h;Perovskite Orthorhombic Pbnm;38.6;1830;5.9;-107;1164;Ca,Fe,Nb,O;Ca,Fe1,Nb1,O3
2803;Ba(Nd1/2Ta1/2)O3+0.5 wt% Nb2O5;1575;Complex perovskite Tetragonal;38.7;12050;;-4;845;Ba,Nd,Ta,O,Nb;Ba,Nd1,Ta1,O3,Nb2,O5
2804;Zr0.8Sn0.2TiO4+1 wt% ZnO+0.2 wt%B2O3;1150/3h;Orthorhombic Pbcn;38.7;61500;;;1186;Zr,Sn,Ti,O,Zn,B;Zr0,Sn0,Ti,O4,Zn,O,B2,O3
2805;PrTiSbxTa1-xO6 (x=0.1);1480/4h;;38.7;12800;4.02;64;1101;Pr,Ti,Sb,Ta,O;Pr,Ti,Sb,Ta1,O6
2806;Bi4B2O9;660;Monoclinic P21/c;38.8;2620;;-203;287;Bi,B,O;Bi4,B2,O9
2807;Ba(Eu1/2Ta1/2)O3;1625;Complex perovskite;38.8;36200;;-10;943;Ba,Eu,Ta,O;Ba,Eu1,Ta1,O3
2808;Ba(Dy1/2Nb1/2)O3;1600;Complex perovskite;38.9;20600;;-4;1136;Ba,Dy,Nb,O;Ba,Dy1,Nb1,O3
2809;Zr0.8Sn0.2TiO4;1600/4h;Orthorhombic Pbcn;38.9;51500;;0.7;1204;Zr,Sn,Ti,O;Zr0,Sn0,Ti,O4
2810;Ba3-xSrxLaNb3O12 (x=1.5);1405;Hexagonal perovskite R-3m;38.9;25800;;-35;1125;Ba,Sr,La,Nb,O;Ba3,Sr,La,Nb3,O12
2811;ZnTiNb2O8-0.8TiO2+2 wt%BaCu(B2O5);950;Orthorhombic Pbcn;38.9;14500;4.71;0;1205;Zn,Ti,Nb,O,Ba,Cu,B;Zn,Ti,Nb2,O8,Ti,O2,Ba,Cu,B2,O5
2812;Ba(In1/2Nb1/2)O3+MoO3 additive;1600;Complex perovskite;39.0;30700;;17;1136;Ba,In,Nb,O,Mo;Ba,In1,Nb1,O3,Mo,O3
2813;Ba5Nb4O15 (AnBn-1O3n);1380;Hexagonal perovskite P-3m1;39.0;23700;4.7;78;325;Ba,Nb,O;Ba5,Nb4,O15
2814;Ba5Nb4O15+6.3 vol% BaNb2O6+3 wt%B2O3;925/2h;Composite;39.0;18700;;0;1206;Ba,Nb,O,B;Ba5,Nb4,O15,Ba,Nb2,O6,B2,O3
2815;(1-x)Ba3(ZnNb2)O9-xBa3W2O9 (x=0.007);1380;Perovskite;39.0;118000;;21;1207;Ba,Zn,Nb,O,W;Ba3,Zn,Nb2,O9,Ba3,W2,O9
2816;Ca[(Li1/3Nb2/3)1-xTix] O3-delta (x=0.15);1150/3h;Perovskite;39.0;26100;;0;752;Ca,Li,Nb,Ti,O;Ca,Li1,Nb2,Ti,O3
2817;Ba(Tb1/2Nb1/2)O3;1600;Complex perovskite;39.0;52400;;-2;1136;Ba,Tb,Nb,O;Ba,Tb1,Nb1,O3
2818;Ba3Ti5Ta6O28;1430;;39.0;4000;5.3;30;1208;Ba,Ti,Ta,O;Ba3,Ti5,Ta6,O28
2819;Ca4SrTa2TiO12;1625;Complex Perovskite Orthorhombic Pnma;39.0;21000;3.59;12;1209;Ca,Sr,Ta,Ti,O;Ca4,Sr,Ta2,Ti,O12
2820;Ba(Mn1/3Nb2/3)O3;;Trigonal P-3m1 Perovskite;39.0;9300;9.3;27;787;Ba,Mn,Nb,O;Ba,Mn1,Nb2,O3
2821;Ba4LaSnNb3O15 (A5B4O15);1480/4h;Hexagonal perovskite;39.0;14800;5.9;-29;1210;Ba,La,Sn,Nb,O;Ba4,La,Sn,Nb3,O15,A5,B4,O15
2822;(1-x)LaMg1/2Ti1/2-xLa2/3TiO3 (x=0.48);;Perovskite;39.0;3800;4.6;23;950;La,Mg,Ti,O;La,Mg1,Ti1,La2,Ti,O3
2823;Li0.774Zr0.057NbO3;1150;Orthorhombic Pnma;39.0;4500;6;-17;1070;Li,Zr,Nb,O;Li0,Zr0,Nb,O3
2824;Ca5Ta2TiO12+0.1 wt%2MgO-Al2O3-5SiO2;1600;Perovskite Orthorhombic Pnma;39.0;40000;5;8;1211;Ca,Ta,Ti,O,Mg,Al,Si;Ca5,Ta2,Ti,O12,Mg,O,Al2,O3,Si,O2
2825;Ca5Ta2TiO12+0.1 wt%B2O3-Al2O3-5SiO2;1600;Complex perovskite Orthorhombic Pnma;39.0;38000;5;7;1211;Ca,Ta,Ti,O,B,Al,Si;Ca5,Ta2,Ti,O12,B2,O3,Al2,O3,Si,O2
2826;Ca5Ta2TiO12+0.1 wt% SiO2;1600;Complex perovskite Orthorhombic Pnma;39.0;35000;5;9;1211;Ca,Ta,Ti,O,Si;Ca5,Ta2,Ti,O12,Si,O2
2827;Ca5Ta2TiO12+1 wt% SnO2;1625/4h;Complex perovskite Orthorhombic Pnma;39.0;35500;;2;1155;Ca,Ta,Ti,O,Sn;Ca5,Ta2,Ti,O12,Sn,O2
2828;Ca5Ta2TiO12+1 wt% Cr2O3;1625/4h;Complex perovskite Orthorhombic Pnma;39.0;40500;;13;1155;Ca,Ta,Ti,O,Cr;Ca5,Ta2,Ti,O12,Cr2,O3
2829;Ca5Ta2TiO12+1 wt% In2O3;1625/4h;Complex perovskite Orthorhombic Pnma;39.0;37000;;2;1155;Ca,Ta,Ti,O,In;Ca5,Ta2,Ti,O12,In2,O3
2830;SrTiO3-LaAlO3;;Perovskite;39.0;60000;;0;1212;Sr,Ti,O,La,Al;Sr,Ti,O3,La,Al,O3
2831;Sr(Sm0.5Ta0.5)O3+0.5 wt% Nb2O5+2wt% TiO2;1600/4h;Complex perovskite Tetragonal;39.0;11600;;-20;859;Sr,Sm,Ta,O,Nb,Ti;Sr,Sm0,Ta0,O3,Nb2,O5,Ti,O2
2832;BaMg6Ti6O19;1450;Hexagonal P63/mmc;39.0;20000;2;370;1213;Ba,Mg,Ti,O;Ba,Mg6,Ti6,O19
2833;Ba2Ti9O20;1350/3h;Monoclinic P21/m;39.0;32000;2;;1214,1215;Ba,Ti,O;Ba2,Ti9,O20
2834;Ba5Nb4O15+3 wt% B2O3;925;Perovskite Hexagonal P-3m1;39.0;18700;;0;1206;Ba,Nb,O,B;Ba5,Nb4,O15,B2,O3
2835;Bi2Te2O8(oxygen atm);650/10h;Monoclinic C2/c;39.0;23000;;-43;1216;Bi,Te,O;Bi2,Te2,O8
2836;0.9BiNbO4-0.1ZnNb2O6+0.8CuV2O6;900;Mixture phases;39.0;31000;;-10;1217;Bi,Nb,O,Zn,Cu,V;Bi,Nb,O4,Zn,Nb2,O6,Cu,V2,O6
2837;Ba9/12La3/12Zn1/3Ti3/12Nb5/12O3;1400;;39.0;1500;5.46;-42;919;Ba,La,Zn,Ti,Nb,O;Ba9,La3,Zn1,Ti3,Nb5,O3
2838;Sr2La2TiNb2O12;1450;Hexagonal perovskite;39.0;40600;;-5;1143;Sr,La,Ti,Nb,O;Sr2,La2,Ti,Nb2,O12
2839;Sr4-mLamTim-1Ta4-mO12 (m=3);1600;;39.0;42000;;-8;975;Sr,La,Ti,Ta,O;Sr4,La,Ti,Ta4,O12
2840;0.6La(Mg1/2Ti1/2)TO3-0.4Ca0.6Nd0.8/3TiO3+0.5 wt%B2O3;1475;Composite;39.0;41000;8;-3;1218;La,Mg,Ti,T,O,Ca,Nd,B;La,Mg1,Ti1,T,O3,Ca0,Nd0,Ti,O3,B2,O3
2841;Bi11.8SiO19.7;825/4h;Cubic I23;39.0;74000;;-14;1219;Bi,Si,O;Bi11,Si,O19
2842;Bi4B2O9;660;Monoclinic P21/c;39.0;2600;;-203;287;Bi,B,O;Bi4,B2,O9
2843;Ba(Dy1/2Ta1/2)O3;1625;Complex perovskite;39.1;18200;;-48;943;Ba,Dy,Ta,O;Ba,Dy1,Ta1,O3
2844;0.8BaZn2Ti4O11-0.2BaNd2Ti4O12;1250;Composite;39.1;37850;;-9;1220;Ba,Zn,Ti,O,Nd;Ba,Zn2,Ti4,O11,Ba,Nd2,Ti4,O12
2845;(Zr0.8Sn)TiO4+2 wt% ZST nano;1300/3h;Orthorhombic Pbcn;39.2;72900;;-;1221;Zr,Sn,Ti,O,Z,S,T;Zr0,Sn,Ti,O4,Z,S,T
2846;Sr1.6Ca0.4TiO4;1600;Tetragonal I4/mmm;39.2;8100;3;195;1222;Sr,Ca,Ti,O;Sr1,Ca0,Ti,O4
2847;(5-x)BaO-xMgO-2Nb2O5 (x=1)+1 wt%CuO;1200;Composite;39.2;43800;;38;1159;Ba,O,Mg,Nb,Cu;Ba,O,Mg,O,Nb2,O5,Cu,O
2848;Sr2La4Ti5O18;1625/2h;A6B5O18 type perovskite;39.2;27350;;20;895;Sr,La,Ti,O;Sr2,La4,Ti5,O18
2849;Sm(Nb0.5Ta0.5)TiO6;;;39.3;19600;;33;671;Sm,Nb,Ta,Ti,O;Sm,Nb0,Ta0,Ti,O6
2850;Ca5Ta2TiO12+1 wt% Sb2O3;1625/4h;Complex perovskite Orthorhombic Pnma;39.3;36800;;7;1155;Ca,Ta,Ti,O,Sb;Ca5,Ta2,Ti,O12,Sb2,O3
2851;Ba2Ti9O20+1.64 mol%SnO2;1390/6h in O2;Monoclinic P-1;39.3;38400;;-;1223;Ba,Ti,O,Sn;Ba2,Ti9,O20,Sn,O2
2852;Ba3LaTa3O12;1500;AnBn-1O3n perovskite Trigonal R3m;39.4;26800;6;-46;1224;Ba,La,Ta,O;Ba3,La,Ta3,O12
2853;Bi12MnO20-d ;720;Cubic I23 Sillimanite;39.4;800;;-35;1176;Bi,Mn,O;Bi12,Mn,O20
2854;PrTiSbxTa1-xO6 (x=0.05) ;1480/4h;;39.4;14800;4001;65;1101;Pr,Ti,Sb,Ta,O;Pr,Ti,Sb,Ta1,O6
2855;Sm(W0.5Ti1.5)O6;1350;Orthorhombic Pnma Aeschynite type;39.4;35500;;-1;1121;Sm,W,Ti,O;Sm,W0,Ti1,O6
2856;5.7Li2O-Nb2O5-7.3TiO2 ;1100;M phase;39.5;16200;;65;1225;Li,O,Nb,Ti;Li2,O,Nb2,O5,Ti,O2
2857;CeTiSbxTa1-xO6 (x=0);;;39.5;11400;3.81;60;1101;Ce,Ti,Sb,Ta,O;Ce,Ti,Sb,Ta1,O6
2858;Ba3-xSrxLaNb3O12 (x=1) ;1400;Perovskite Trigonal R-3m;39.5;22600;;-56;1125;Ba,Sr,La,Nb,O;Ba3,Sr,La,Nb3,O12
2859;Ba1-xLax[Zn(1+x)/3Nb(2-x)/3]O3 (x=0); 1350/4h;;39.5;112280;;19;1226;Ba,La,Zn,Nb,O;Ba1,La,Zn1,Nb2,O3
2860;Ba2Ti9O20+1.64 mol% ZrO2 ;1390/6h ;Monoclinic P21/m;39.5;41700;;2;1227;Ba,Ti,O,Zr;Ba2,Ti9,O20,Zr,O2
2861;Ba5SrNb4ZrO18 ;1600/4h ;Trigonal R-3m;39.5;36000;;68;895;Ba,Sr,Nb,Zr,O;Ba5,Sr,Nb4,Zr,O18
2862;Ba[Zn1/4Ti1/4Ta1/2]O3 ;1500;Perovskite cubic;39.6;15000;7.4;;1228;Ba,Zn,Ti,Ta,O;Ba,Zn1,Ti1,Ta1,O3
2863;0.6La2/3TiO3-0.4LaAlO3 ;1400/33h ;Perovskite Orthorhomic;39.6;42200;6;-15;1096;La,Ti,O,Al;La2,Ti,O3,La,Al,O3
2864;Ba(Ho1/2Ta1/2)O3 ;1625;Complex perovskite;39.6;21900;;130;943;Ba,Ho,Ta,O;Ba,Ho1,Ta1,O3
2865;PrTiSbxTa1-xO6 (x=0.0) ;1480/4h;;39.6;12500;3.97;56;1101;Pr,Ti,Sb,Ta,O;Pr,Ti,Sb,Ta1,O6
2866;0.95Ba(Zn1/3Nb2/3)O3-0.05BaZrO3+1wt% CuO;1360/2h ;Perovskite cubic Pm3m;39.7;70000;7;17;1229;Ba,Zn,Nb,O,Zr,Cu;Ba,Zn1,Nb2,O3,Ba,Zr,O3,Cu,O
2867;Ba(Sm1/2Nb1/2)O3 ;1500;Complex perovskite;39.7;21500;7.1;21;590;Ba,Sm,Nb,O;Ba,Sm1,Nb1,O3
2868;(1-x)La(Mg1/2Ti1/2)O3-xLa2/3TiO3 (x=0.45);;Perovskite I2/a;39.7;5800;7.6;;889;La,Mg,Ti,O;La,Mg1,Ti1,O3,La2,Ti,O3
2869;Ba(Yb1/2Ta1/2)O3 ;1625;Complex perovskite;39.7;31700;;112;943;Ba,Yb,Ta,O;Ba,Yb1,Ta1,O3
2870;0.65CaTiO3-0.35Sm0.9Nd0.1AlO3 ;1415/3h ;Orthorhombic Perovskite;39.7;50000;;-7;1230;Ca,Ti,O,Sm,Nd,Al;Ca,Ti,O3,Sm0,Nd0,Al,O3
2871;Ba6Ti1-xSnxNb4O18 (x=0.25) ;1480;Hxagonal R-3m;39.8;19800;5.5;46;982;Ba,Ti,Sn,Nb,O;Ba6,Ti1,Sn,Nb4,O18
2872;GdTiTaO6 ;1540;;39.9;12900;;11;583;Gd,Ti,Ta,O;Gd,Ti,Ta,O6
2873;Ba(Gd1/2Nb1/2)O3 ;1600;Complex perovskite;40.0;5700;;5;1136;Ba,Gd,Nb,O;Ba,Gd1,Nb1,O3
2874;Ca5Nb0.5Ta1.5TiO12;1600;Complex perovskite Orthorhombic Pnma;40.0;31500;;19;1231;Ca,Nb,Ta,Ti,O;Ca5,Nb0,Ta1,Ti,O12
2875;Ba(Eu1/2Nb1/2)O3 ;1600;Complex perovskite;40.0;40200;;7;1136;Ba,Eu,Nb,O;Ba,Eu1,Nb1,O3
2876;Ba3Ti5Nb3Ta3O28 ;1375;;40.0;8000;4.8;9;1208;Ba,Ti,Nb,Ta,O;Ba3,Ti5,Nb3,Ta3,O28
2877;Ba5Nb4O15;;Trigonal perovskite P-3m1;40.0;53000;;78;1232-1234;Ba,Nb,O;Ba5,Nb4,O15
2878;Ca4ZnNb2TiO12 ;1550;Perovskite Orthorhombic Pnma;40.0;30500;42.458;-37;230;Ca,Zn,Nb,Ti,O;Ca4,Zn,Nb2,Ti,O12
2879;Sr5Nb4O15(AnBn-1O3n);1400;Trigonal P-3c1 perovskite;40.0;19400;4.84;55;325;Sr,Nb,O;Sr5,Nb4,O15
2880;Ca(Fe1/2Nb1/2)O3;1500/6h;Complex perovskite Orthorhombic Pbnm;40.0;20000;;-76;609;Ca,Fe,Nb,O;Ca,Fe1,Nb1,O3
2881;Ca[(Li1/3Nb2/3)0.8Ti0.2]O3-delta;920;Orthorhombic perovskite;40.0;20500;8;5;1235;Ca,Li,Nb,Ti,O;Ca,Li1,Nb2,Ti0,O3
2882;Ca[(Li1/3Nb2/3)0.8Ti0.2]O3-delta+12 wt%B2O3-ZnO-SiO2-PbO frit glass;900;Composite;40.0;12500;;-8;1236;Ca,Li,Nb,Ti,O,B,Zn,Si,Pb;Ca,Li1,Nb2,Ti0,O3,B2,O3,Zn,O,Si,O2,Pb,O
2883;Sr(Zn1/3Nb2/3)O3;;Perovskite Cubic Pm3m;40.0;36800;9.2;-39;787;Sr,Zn,Nb,O;Sr,Zn1,Nb2,O3
2884;0.3Sr(Eu1/2Nb1/2)O3-0.7Sr(Fe1/2Nb1/2)O3;1600/4h;Complex perovskite;40.0;22600;;-4;823;Sr,Eu,Nb,O,Fe;Sr,Eu1,Nb1,O3,Sr,Fe1,Nb1,O3
2885;Ba[(Zn0.8Co0.2)1/3Nb2/3]O3;1410;Perovskite Cubic Pm3m;40.0;50135;;18;1130;Ba,Zn,Co,Nb,O;Ba,Zn0,Co0,Nb2,O3
2886;Ba(Zn1/3Nb2/3)O3;1390;Perovskite Cubic Pm3m;40.0;87000;;30;787,1237;Ba,Zn,Nb,O;Ba,Zn1,Nb2,O3
2887;Ba0.3Sr0.7(Zn1/3Nb2/3)O3;1500/1h;Perovskite Cubic Pm3m;40.0;30500;10;-5;1238;Ba,Sr,Zn,Nb,O;Ba0,Sr0,Zn1,Nb2,O3
2888;0.7Ca(Mg1/3Nb2/3)O3-0.3CaTiO3;;Perovskite;40.0;27900;3.8;-15;1238;Ca,Mg,Nb,O,Ti;Ca,Mg1,Nb2,O3,Ca,Ti,O3
2889;(Zr,Sn)TiO4;1600;Orthorhombic Pbcn;40.0;53000;10;0;1240;Zr,Sn,Ti,O;Zr,Sn,Ti,O4
2890;Ba8Ta4+0.8xTi3-xO24 (x=0);1400/40h;AnBn-1O3n hexagonal Perovskite P63/mcm;40.0;12960;;;920;Ba,Ta,Ti,O;Ba8,Ta4,Ti3,O24
2891;0.6La2/3TiO3-0.4LaAlO3(oxygen);1400/33h;Perovskite Orthorhombic;40.0;50800;6;-15;1096;La,Ti,O,Al;La2,Ti,O3,La,Al,O3
2892;Ba0.75Sr0.25(Zn1/3Ta2/3)0.94Ti0.06O3;1400;Perovskite;40.0;65000;10;-13;1194;Ba,Sr,Zn,Ta,Ti,O;Ba0,Sr0,Zn1,Ta2,Ti0,O3
2893;Ba5Nb4O15+0.3 wt% ZnB2O4 glass;900;Hexagonal Perovskite;40.0;12100;;48;1241;Ba,Nb,O,Zn,B;Ba5,Nb4,O15,Zn,B2,O4
2894;Ba-Nd-Sm-Bi-Ti-O+9 wt%BaO-B2O3-SiO2;950/2.5h;Composite;40.0;3000;;;1242;Ba,Nd,Sm,Bi,Ti,O,B,Si;Ba,Nd,Sm,Bi,Ti,O,Ba,O,B2,O3,Si,O2
2895;ZnNb2O6-1.8TiO2+4 wt% BaCu(B2O5);950/4h;Composite;40.0;11000;;2;626;Zn,Nb,O,Ti,Ba,Cu,B;Zn,Nb2,O6,Ti,O2,Ba,Cu,B2,O5
2896;Bi(V0.008Nb0.992)O4;830;Orthorhombic Pnma;40.0;18500;;;1243;Bi,V,Nb,O;Bi,V0,Nb0,O4
2897;La(Mg0.3Ti0.5)O3+15 mol% Bi2O3;1325;Composite;40.1;60200;;70;1244;La,Mg,Ti,O,Bi;La,Mg0,Ti0,O3,Bi2,O3
2898;Ca5Ta4TiO17;1525;Monoclinic P21/c;40.1;16450;4.22;-54;877,1245;Ca,Ta,Ti,O;Ca5,Ta4,Ti,O17
2899;Ba3Ti5Nb6O28+2 wt% B2O3+2 wt%CuO;900/2h;Monoclinic P21/c;40.2;32200;;5;461;Ba,Ti,Nb,O,B,Cu;Ba3,Ti5,Nb6,O28,B2,O3,Cu,O
2900;La6MgTi4O18;1625/2h;;40.2;35000;;-39;895;La,Mg,Ti,O;La6,Mg,Ti4,O18
2901;Ba5Nb4O15+1.5 wt% BaCu(B2O5);;Hexagonal perovskite;40.2;28600;;60;1246;Ba,Nb,O,Cu,B;Ba5,Nb4,O15,Ba,Cu,B2,O5
2902;BaO-CeO2-3TiO2;1300;Composite;40.3;19900;;22;1247;Ba,O,Ce,Ti;Ba,O,Ce,O2,Ti,O2
2903;Ba(Zn1/3Nb2/3)O3+1 mol% ZrO2;1450/4h annealed at 1325;Complex perovskite trigonal;40.3;77800;;26;1165;Ba,Zn,Nb,O,Zr;Ba,Zn1,Nb2,O3,Zr,O2
2904;Ba3Ti5Nb6O28+1 wt% B2O3+3 wt%CuO;900/2h;Monoclinic P21/c;40.3;32500;;9;461;Ba,Ti,Nb,O,B,Cu;Ba3,Ti5,Nb6,O28,B2,O3,Cu,O
2905;2.5ZnO-0.2SnO2-4.8TiO2-2.5Nb2O5+4wt% BaCu(B2O5);900;Composite;40.4;19000;;-1;1248;Zn,O,Sn,Ti,Nb,Ba,Cu,B;Zn,O,Sn,O2,Ti,O2,Nb2,O5,Ba,Cu,B2,O5
2906;5.7Li2O-Nb2O5-7.3TiO2+1 wt% B2O3;900;M phase+Li2TiO3;40.5;13900;;42;1225;Li,O,Nb,Ti,B;Li2,O,Nb2,O5,Ti,O2,B2,O3
2907;ZnTi(Nb1-xTax)2O8 (x=0.8);1200/2h;Orthorhombic Pbcn;40.5;41000;;0;1249;Zn,Ti,Nb,Ta,O;Zn,Ti,Nb1,Ta,O8
2908;Ca4La2Ti5-x(Mg1/3Nb2/3)xO17 (x=3);1540;Orthorhombic Pbnm;40.5;19100;;1;1118;Ca,La,Ti,Mg,Nb,O;Ca4,La2,Ti5,Mg1,Nb2,O17
2909;BaTi5O11+1 wt% CuO;1100;Monoclinic P21/n;40.5;44500;;39;1177;Ba,Ti,O,Cu;Ba,Ti5,O11,Cu,O
2910;Ca4MgNb4TiO17;1250;;40.6;18250;;1.5;877;Ca,Mg,Nb,Ti,O;Ca4,Mg,Nb4,Ti,O17
2911;Ga0.5Ta0.5TiO4;1400;Tetragonal P42/mnm;40.6;17500;;110;1250;Ga,Ta,Ti,O;Ga0,Ta0,Ti,O4
2912;BiNb0.6Sb0.4O4;920;Orthorhombic Pnna;40.7;9500;;-31;1251;Bi,Nb,Sb,O;Bi,Nb0,Sb0,O4
2913;Zr0.8Sn0.2TiO4+1 wt% ZnO+1 mol%Sb2O5;1400/5h;Orthrhombic Pbcn;40.8;60900;;;1252;Zr,Sn,Ti,O,Zn,Sb;Zr0,Sn0,Ti,O4,Zn,O,Sb2,O5
2914;5.5Li2O-Nb2O5-7.5TiO2+1 wt% B2O3;875;;40.8;15500;5.78;50;1253;Li,O,Nb,Ti,B;Li2,O,Nb2,O5,Ti,O2,B2,O3
2915;La6ZnTi4O18;1600/4h;;40.8;21900;;-37;895;La,Zn,Ti,O;La6,Zn,Ti4,O18
2916;Ni0.35Zn0.65TiNb2O8;1100/6h;-;40.9;40900;;1;1254;Ni,Zn,Ti,Nb,O;Ni0,Zn0,Ti,Nb2,O8
2917;0.8ZrO2-0.4(Zn1/3Nb2/3O2-0.8TiO2;1320/3h;;40.9;43300;;-4;1255;Zr,O,Zn,Nb,Ti;Zr,O2,Zn1,Nb2,O2,Ti,O2
2918;5Li2O-1Nb2O5-5TiO3+1 wt% B2O3;900;;41.0;9880;;43;1256;Li,O,Nb,Ti,B;Li2,O,Nb2,O5,Ti,O3,B2,O3
2919;Ba2Ti3Nb4O18+ 1.5 wt%MnCO3-CuO+0.5 wt% LBS;900/2h;Composite;41.0;15000;4.8;4;1185;Ba,Ti,Nb,O,Mn,C,Cu,Li,B,Si;Ba2,Ti3,Nb4,O18,Mn,C,O3,Cu,O,Li2,O,B2,O3,Si,O2
2920;Ba1/2La1/2Zn1/3Ti1/2Nb1/6O3;1400;;41.0;1550;5.04;18;919;Ba,La,Zn,Ti,Nb,O;Ba1,La1,Zn1,Ti1,Nb1,O3
2921;SrLa3Ti2NbO12;1480;Hexagonal perovskite;41.0;33600;;3;1143;Sr,La,Ti,Nb,O;Sr,La3,Ti2,Nb,O12
2922;Ba2Ti9O20:Mn;;Monoclinic P21/m;41.0;45000;9;2;1254;Ba,Ti,O,Mn;Ba2,Ti9,O20,Mn
2923;Ba(Zn1/3Nb2/3)O3+1 mol% CeO2;1450/4h annealed at 1325;Complex perovskite Cubic pm3m;41.0;69500;;41;1165;Ba,Zn,Nb,O,Ce;Ba,Zn1,Nb2,O3,Ce,O2
2924;Ca4.35Mg0.65Nb2TiO12;1550;Orthorhombic perovskite Pnma;41.0;33000;4.1;0;230;Ca,Mg,Nb,Ti,O;Ca4,Mg0,Nb2,Ti,O12
2925;Ba(Zn1/3Nb2/3)O3 Annealed in N2;1500;Perovskite cubic Pm3m;41.0;90000;;4;787;Ba,Zn,Nb,O,N;Ba,Zn1,Nb2,O3,N2
2926;(Ti0.8Sn0.2)Te3O8;700/5h;Cubic Ia3;41.0;22000;4;;53;Ti,Sn,Te,O;Ti0,Sn0,Te3,O8
2927;Bi0.95Sm0.05NbO4;1040;Orthorhombic Pnma;41.0;5200;;-200;1258;Bi,Sm,Nb,O;Bi0,Sm0,Nb,O4
2928;Bi12TiO20;800/5h;Cubic I23 sillenite;41.0;10400;;-11;1176,1259;Bi,Ti,O;Bi12,Ti,O20
2929;0.65CaTiO3-0.35SmAlO3;1450/12h;Perovskite Orthorhombic;41.0;42000;;-18;1174;Ca,Ti,O,Sm,Al;Ca,Ti,O3,Sm,Al,O3
2930;0.9BiNbO4-0.12ZnNb2O6+1.2 wt%CuV2O6;850;Composite;41.0;28120;;4;1217;Bi,Nb,O,Zn,Cu,V;Bi,Nb,O4,Zn,Nb2,O6,Cu,V2,O6
2931;BaTi5O11 (hot pressed);1050/48;Monoclinic P21/n;41.0;46000;10;40;1260;Ba,Ti,O;Ba,Ti5,O11
2932;0.65CaTiO3-0.35LaAlO3;1450/12h;Perovskite Orthorhombic;41.0;33000;;-17;1174;Ca,Ti,O,La,Al;Ca,Ti,O3,La,Al,O3
2933;Sr5Ta4O15(AnBn-1O3n);1610;Hexagonal perovskite P-3m1;41.0;2400;5.99;-;325;Sr,Ta,O;Sr5,Ta4,O15
2934;Ca3Nb2O8;;Cubic;41.0;8700;8.6;123;864;Ca,Nb,O;Ca3,Nb2,O8
2935;Ba3Ti5Nb6O28;1300;Monoclinic P21/c;41.0;4500;5.4;8;1208;Ba,Ti,Nb,O;Ba3,Ti5,Nb6,O28
2936;Zr0.513Hf0.487TiO4;1600;Orthorhombic Pbcn;41.0;20400;;13;1057;Zr,Hf,Ti,O;Zr0,Hf0,Ti,O4
2937;5CaO-2Ta2O5;1550;Mixed phases;41.0;5900;5.9;140;325;Ca,O,Ta;Ca,O,Ta2,O5
2938;NaCa4Ta5O17;1350;Monoclinic (P21/b);41.0;11600;;-14;1261;Na,Ca,Ta,O;Na,Ca4,Ta5,O17
2939;CaLa4Ti4O15 (AnBn-1O3n);1550/24h;Hexagonal perovskite P-3c1;41.1;50240;;-25;1262;Ca,La,Ti,O;Ca,La4,Ti4,O15
2940;CaTi0.4(Al1/2Nb1/2).6O3+1 wt% Li3NbO4;1300/5h;Perovskite Orthorhombic;41.1;36200;7;-36;1152;Ca,Ti,Al,Nb,O,Li;Ca,Ti0,Al1,Nb1,O3,Li3,Nb,O4
2941;Ba(Zn1/3Nb2/3)O3;1390;Perovskite Cubic Pm3m;41.1;86900;9.5;31;787,1238;Ba,Zn,Nb,O;Ba,Zn1,Nb2,O3
2942;BaTi5O11 (reaction sintering);1100;Monoclinic P21/n;41.2;47400;;36;1263;Ba,Ti,O;Ba,Ti5,O11
2943;0.4La(Mg0.4Sr0.1Sn0.5)O3-0.6Ca0.8Sr0.2TiO3;1550/4h;Composite;41.2;56900;;-6;1264;La,Mg,Sr,Sn,O,Ca,Ti;La,Mg0,Sr0,Sn0,O3,Ca0,Sr0,Ti,O3
2944;CaTi0.4(Al1/2Nb1/2).6O3;1500/5h;Perovskite Orthorhombic;41.3;27100;7;-44;1152;Ca,Ti,Al,Nb,O;Ca,Ti0,Al1,Nb1,O3
2945;EuTiTaO6;1525;Aeschynite Orthorhombic;41.3;59500;;19;583;Eu,Ti,Ta,O;Eu,Ti,Ta,O6
2946;Li2O-Nb2O5-TiO2 (5:1:5)+1 wt% B2O3;900;;41.3;9320;;;1140;Li,O,Nb,Ti,B;Li2,O,Nb2,O5,Ti,O2,B2,O3
2947;ZnO-Nb2O5-0.08SnO2-1.92TiO2+1mol% MnO2+4 wt% BaCuB2O5;850;composite;41.3;1690;;-16;1265;Zn,O,Nb,Sn,Ti,Mn,Ba,Cu,B;Zn,O,Nb2,O5,Sn,O2,Ti,O2,Mn,O2,Ba,Cu,B2,O5
2948;CaTi0.5(Al1/2Ta1/2)0.5O3;1500/15h;Perovskite Orthorhombic;41.4;26100;8;-20;1266;Ca,Ti,Al,Ta,O;Ca,Ti0,Al1,Ta1,O3
2949;Zn0.7Ni0.3TiNb2O8;1125/4h;Orthorhomic Pbcn;41.4;31800;;-9;1267;Zn,Ni,Ti,Nb,O;Zn0,Ni0,Ti,Nb2,O8
2950;Ba0.9Ca0.1(Y.285Nb1/2)O3+delta;;Perovskite;41.5;48860;7.85;258;1202;Ba,Ca,Y,Nb,O;Ba0,Ca0,Y,Nb1,O3
2951;BiNbO4:0.4 wt% B2O3;960/2h;Orthorhombic Pnma;41.5;21000;;-2;1268;Bi,Nb,O,B;Bi,Nb,O4,B2,O3
2952;0.7CaTiO3-0.3(La0.5Nd0.5)AlO3;;Rhombic perovskite;41.5;37000;8;4;1269;Ca,Ti,O,La,Nd,Al;Ca,Ti,O3,La0,Nd0,Al,O3
2953;Ca2Zn4Ti15O36+8 wt% B2O3;990;Hexagonal;41.5;11400;;95;1270;Ca,Zn,Ti,O,B;Ca2,Zn4,Ti15,O36,B2,O3
2954;Ca[Ti1-x(Mg1/3Nb2/3)x]O3 (x=0.7) ;1450/4h;;41.6;29450;;-12;1271;Ca,Ti,Mg,Nb,O;Ca,Ti1,Mg1,Nb2,O3
2955;Sm(Nb0.75Ta0.25)TiO6;;;41.6;18900;;36;671;Sm,Nb,Ta,Ti,O;Sm,Nb0,Ta0,Ti,O6
2956;CaLa4Ti3O15 ;1450;AnBn-1O3n Hexagonal Perovskite p-3m;41.6;8100;4.31;-25;1272;Ca,La,Ti,O;Ca,La4,Ti3,O15
2957;5Li2O-Nb2O5-5TiO2+1 wt% V2O5 ;900/6h ;M phase+Li2TiO3;41.7;7800;;45;1273;Li,O,Nb,Ti,V;Li2,O,Nb2,O5,Ti,O2,V2,O5
2958;(LiBi)1/2MoO4;560;Scheelite;41.7;3200;5.5;240;677;Li,Bi,Mo,O;Li,Bi1,Mo,O4
2959;0.8Ba0.6Sr0.4La4Ti4O15-0.2Ba5Nb4O15 ;1475;Hexagonal Perovskite;41.7;25100;;2;1274;Ba,Sr,La,Ti,O,Nb;Ba0,Sr0,La4,Ti4,O15,Ba5,Nb4,O15
2960;Zr(Zn1/3Nb2/3)0.6Ti1.4O6 ;;ZrTi2O6 type Orthorhombic Pbcn;41.7;42100;;-16;1275;Zr,Zn,Nb,Ti,O;Zr,Zn1,Nb2,Ti1,O6
2961;SmTiTaO6 ;1500;Aeschneite Orthorhombic;41.8;24500;;24;583;Sm,Ti,Ta,O;Sm,Ti,Ta,O6
2962;(Ni1/3Ta2/3)1-xTixO2 (x=0.3) ;1300;Rutile Tetragonal P42/mmm;41.8;20600;;35;1276;Ni,Ta,Ti,O;Ni1,Ta2,Ti,O2
2963;BiNb1-xMoxO4 (x=0.01);950;Orthorhombic Pnma;41.8;3500;;-15;1277;Bi,Nb,Mo,O;Bi,Nb1,Mo,O4
2964;Pr0.2Gd0.8TiNbO6 ;1400;Orthorhombic Pnma;41.9;9500;;35;564;Pr,Gd,Ti,Nb,O;Pr0,Gd0,Ti,Nb,O6
2965;Ba(Nd1/2Nb1/2)O3 ;1500/96h ;Perovskite;41.9;15000;6.8;13;590;Ba,Nd,Nb,O;Ba,Nd1,Nb1,O3
2966;Ba3-xSrxLaNb3O12 (x=0.5) ;1390;Trigonal R-3m;41.9;19400;;-65;1125;Ba,Sr,La,Nb,O;Ba3,Sr,La,Nb3,O12
2967;0.67CaTiO3-0.33NdAlO3 ;1450/10h ;Perovskite Orthohombic;42.0;42900;;45;1174;Ca,Ti,O,Nd,Al;Ca,Ti,O3,Nd,Al,O3
2968;ZrTiO4 ;1400;Orthorhombic Pbcn;42.0;31000;7;58;1188;Zr,Ti,O;Zr,Ti,O4
2969;Ca4.38Ni0.62Nb2TiO12 ;1550;Perovskite Orthorhombic Pnma;42.0;28200;4;~0;230;Ca,Ni,Nb,Ti,O;Ca4,Ni0,Nb2,Ti,O12
2970;Sr4Ti3O10; 1300/5h ;Tetragonal I4/mmm;42.0;960;4;;53;Sr,Ti,O;Sr4,Ti3,O10
2971;0.95Ba(Zn1/3Nb2/3)O3-0.05BaZrO3 ;1450/2h ;Perovskite Perovskite Cubic Pm3m;42.0;96000;7;27;1278;Ba,Zn,Nb,O,Zr;Ba,Zn1,Nb2,O3,Ba,Zr,O3
2972;0.84Ba5Nb4O15-0.16BaNb2O6+0.3wt% B2O3;900;Composite;42.0;28000;;0;835;Ba,Nb,O,B;Ba5,Nb4,O15,Ba,Nb2,O6,B2,O3
2973;BaxLa4Ti3+xO12+3x (x=0.2);;;42.0;86000;;-17;1279;Ba,La,Ti,O;Ba,La4,Ti3,O12
2974;BaTi5O11; 1120/24 ;Monoclinic P21/n;42.0;61100;-;40;1280;Ba,Ti,O;Ba,Ti5,O11
2975;La0.43Ca0.57[Ca0.08Mg0.14Ti0.78]O3 ;;Perovskite;42.0;18000;5.0;9;950;La,Ca,Mg,Ti,O;La0,Ca0,Ca0,Mg0,Ti0,O3
2976;La9Mg0.5Ti8.5O31;;Perovskite slab series;42.0;15000;8.4;-11;950;La,Mg,Ti,O;La9,Mg0,Ti8,O31
2977;0.6CaTiO3-0.4SmGaO3 ;1450/12h ;Perovskite, multiphase;42.0;35000;;-11;1174;Ca,Ti,O,Sm,Ga;Ca,Ti,O3,Sm,Ga,O3
2978;(1-x)LaMg1/2Ti1/2O3-xLa2/3TiO3 (x=0.45) ;;Perovskite;42.0;4500;4.8;-30;950;La,Mg,Ti,O;La,Mg1,Ti1,O3,La2,Ti,O3
2979;BaNb2O6 (hex) ;1050;Hexagonal columbite;42.0;4000;;-800;835,995;Ba,Nb,O;Ba,Nb2,O6
2980;Ba0.79Sr0.21Ti5O11(hot pressed) ;1050/72h ;Monoclinic P21/n;42.0;39000;10;44;1260;Ba,Sr,Ti,O;Ba0,Sr0,Ti5,O11
2981;Ca4.38Ni0.62Nb2TiO12;1550;Perovskite;42.0;28200;4;0;230,1112;Ca,Ni,Nb,Ti,O;Ca4,Ni0,Nb2,Ti,O12
2982;Sr(Sm0.5Ta0.5)O3+0.5 wt% Nb2O5+3wt% TiO2;1600/4h;Complex perovskite Tetragonal;42.0;8750;;3;859;Sr,Sm,Ta,O,Nb,Ti;Sr,Sm0,Ta0,O3,Nb2,O5,Ti,O2
2983;Ca3Sr2Ta2TiO12;1600;Perovskite Orthorhombic Pnma;42.0;16000;3.5;14;1209;Ca,Sr,Ta,Ti,O;Ca3,Sr2,Ta2,Ti,O12
2984;0.6CaTiO3-0.4Sm(Mg0.5Ti0.5)O3;1550;composite;42.0;9200;4.8;6;865;Ca,Ti,O,Sm,Mg;Ca,Ti,O3,Sm,Mg0,Ti0,O3
2985;Ba0.8Sr0.2(Zn1/3Ta2/3)0.94Ti0.06O3;1400;Perovskite;42.0;82000;10;-13;1192;Ba,Sr,Zn,Ta,Ti,O;Ba0,Sr0,Zn1,Ta2,Ti0,O3
2986;Ca0.6(Li.5Nd.5)0.4)0.45Zn.55TiO3+2 wt%0.33ZnO-0.67H3BO3;900/4h;Multi phase;42.0;10300;;19;1281;Ca,Li,Nd,Zn,Ti,O,H,B;Ca0,Li,Nd,Zn,Ti,O3,Zn,O,H3,B,O3
2987;0.1CaTiO3-0.9Nd(Mg1/2Ti1/2)O3;1400;Perovskite Orthorhombic;42.0;35000;;-10;1282;Ca,Ti,O,Nd,Mg;Ca,Ti,O3,Nd,Mg1,Ti1,O3
2988;Sr(Sm1/2Ta1/2)O3+3 wt% TiO2;1600;Perovskite;42.0;8800;;3;861;Sr,Sm,Ta,O,Ti;Sr,Sm1,Ta1,O3,Ti,O2
2989;0.76ZrTi2O6-0.24ZnNb2O6;1300/4h;Composite;42.0;22976;;;1283;Zr,Ti,O,Zn,Nb;Zr,Ti2,O6,Zn,Nb2,O6
2990;Nd(W0.5Ti1.5)O6;1350;Orthorhombic Pnma Aeschynite type;42.0;26200;;9;1121;Nd,W,Ti,O;Nd,W0,Ti1,O6
2991;0.4La(Mg1/2Ti1/2)O3-0.6(Na0.5Nd0.5)TiO3+1 wt%B2O3;1475;Composite;42.0;33000;8;1;1284;La,Mg,Ti,O,Na,Nd,B;La,Mg1,Ti1,O3,Na0,Nd0,Ti,O3,B2,O3
2992;5.5Li2O-Nb2O5-7.5TiO2;1075;;42.0;16900;5.75;64;1253;Li,O,Nb,Ti;Li2,O,Nb2,O5,Ti,O2
2993;Ca(ZrxTi1-x)O3 (x=0.9);1515/15h;Perovskite Orthorhombic Pcmn;42.0;10700;4.6;82;916;Ca,Zr,Ti,O;Ca,Zr,Ti1,O3
2994;0.36Ca4La2Ti5O17-0.64LaAlO3;1560/4h;Composite;42.0;12500;;0;1285;Ca,La,Ti,O,Al;Ca4,La2,Ti5,O17,La,Al,O3
2995;0.4LaAlO3-0.6SrTiO3;1680;Perovskite;42.1;83000;9.5;8;832;La,Al,O,Sr,Ti;La,Al,O3,Sr,Ti,O3
2996;Ba5Nb4-x(W1/2Ti1/2)O15 (x=0.4);;Perovskite;42.2;38600;;53;1286;Ba,Nb,W,Ti,O;Ba5,Nb4,W1,Ti1,O15
2997;Ba4LaTiTaO15;1540/6h;Trigonal P-3m1;42.3;28790;;33;1287;Ba,La,Ti,Ta,O;Ba4,La,Ti,Ta,O15
2998;Ca(La0.5Nd0.5)4Ti4O15 (AnBn-1O3n);1525;Hexagonal Perovskite;42.3;15200;8.3;-6;1288;Ca,La,Nd,Ti,O;Ca,La0,Nd0,Ti4,O15
2999;Ba11TiNb8O33;1400;;42.3;27000;;47;1289,129;Ba,Ti,Nb,O;Ba11,Ti,Nb8,O33
3000;CaLa0.5Nd0.5Ti4O15;1525;Hexagonal Perovskite;42.3;15200;8.3;-6;1288;Ca,La,Nd,Ti,O;Ca,La0,Nd0,Ti4,O15
3001;Ba4LaTiTa3O15;1540/6h;Perovskite Hexagonal;42.3;28800;;33;1291;Ba,La,Ti,Ta,O;Ba4,La,Ti,Ta3,O15
3002;Sr0.92[Li1/4Nb3/4]0.92Ti0.08O3;1350/2h;Perovskite;42.3;31500;9;-;1197;Sr,Li,Nb,Ti,O;Sr0,Li1,Nb3,Ti0,O3
3003;ZnO-Nb2O5-TiO2-SnO2+1.5 wt%CuO-V2O5;860;Mixture phases;42.3;9000;;8;1292;Zn,O,Nb,Ti,Sn,Cu,V;Zn,O,Nb2,O5,Ti,O2,Sn,O2,Cu,O,V2,O5
3004;Ba1-xLax[Zn(1+x)/3Nb(2-x)/3]O3 (x=0.05) ;1350/4h ;Perovskite;42.4;46530;;35;1226;Ba,La,Zn,Nb,O;Ba1,La,Zn1,Nb2,O3
3005;BaLa3Ti2NbO12 ;1460/6h ;Hexagonal perovskite;42.4;33600;;6;1293;Ba,La,Ti,Nb,O;Ba,La3,Ti2,Nb,O12
3006;Zr0.7(Zn1/3Ta2/3)0.3TiO4 ;1300;Orthorhombic alfa-PbO2;42.5;40200;5;1;1294;Zr,Zn,Ta,Ti,O;Zr0,Zn1,Ta2,Ti,O4
3007;0.3BaTiO3-0.7La(Mg1/2Ti1/2)O3 ;;Perovskite I4/mcm;42.5;14225;7.23;-34;933;Ba,Ti,O,La,Mg;Ba,Ti,O3,La,Mg1,Ti1,O3
3008;5.5Li2O-Nb2O5-7.5TiO2 ;1100;;42.6;16800;;66;1253;Li,O,Nb,Ti;Li2,O,Nb2,O5,Ti,O2
3009;SrLaSm3Ti5O17 ;1350;;42.6;7300;;-96;1295;Sr,La,Sm,Ti,O;Sr,La,Sm3,Ti5,O17
3010;Ba2La2TiNb2O12 ;1440;;42.7;31130;;-4;1296;Ba,La,Ti,Nb,O;Ba2,La2,Ti,Nb2,O12
3011;Ba21Nb16TiO63;;;42.7;19000;;25;1289;Ba,Nb,Ti,O;Ba21,Nb16,Ti,O63
3012;Ba2La3Ti3NbO15(A5B4O15) ;1460;Hexagonal perovskite;42.8;21700;5.85;-8;1297;Ba,La,Ti,Nb,O;Ba2,La3,Ti3,Nb,O15,A5,B4,O15
3013;Ba16Nb12TiO48 ;;Not available;42.9;29000;;25;1289;Ba,Nb,Ti,O;Ba16,Nb12,Ti,O48
3014;Ba0.9Ca0.1(Y0.315Nb1/2)O3+delta;;Perovskite;42.9;63500;7.78;235;1202;Ba,Ca,Y,Nb,O;Ba0,Ca0,Y0,Nb1,O3
3015;Ba6Ti1-xSnxNb4O18 (x=0) ;1460;Trigonal R-3m;43.0;11530;5.6;64;982;Ba,Ti,Sn,Nb,O;Ba6,Ti1,Sn,Nb4,O18
3016;Bi12SiO20 ;800/5h ;Cubic I23;43.0;86800;;-10;1298;Bi,Si,O;Bi12,Si,O20
3017;Sr4LaTiNb3O15 ;1460;Hexagonal perovskite;43.0;44700;5.18;13;1299;Sr,La,Ti,Nb,O;Sr4,La,Ti,Nb3,O15
3018;Li0.215Nb0.645Ti0.14O2 ;1020;;43.0;14500;;-15;1300;Li,Nb,Ti,O;Li0,Nb0,Ti0,O2
3019;Ba2-xSrxLa3Ti3NbO15 (x=1) ;1520;;43.0;39100;;1;1301;Ba,Sr,La,Ti,Nb,O;Ba2,Sr,La3,Ti3,Nb,O15
3020;Pb0.5Ca0.5(Cr1/2Nb1/2)O3 ;;Perovskite;43.0;3800;4.6;293;996;Pb,Ca,Cr,Nb,O;Pb0,Ca0,Cr1,Nb1,O3
3021;BiNbO4 ;875;Orthorhombic Pnma;43.0;15700;4.3;38;1302,1303;Bi,Nb,O;Bi,Nb,O4
3022;0.7CaTiO3-0.3NdAlO3 ;;Perovskite Orthorhombic;43.0;47000;-;0;1304,1305;Ca,Ti,O,Nd,Al;Ca,Ti,O3,Nd,Al,O3
3023;Sr(Zn,Nb)O3-SrTiO3 ;;Perovskite;43.0;25000;5;-5 to 5;1306;Sr,Zn,Nb,O,Ti;Sr,Zn,Nb,O3,Sr,Ti,O3
3024;La0.57Ca0.43[Ca0.11Mg0.18Ti0.71]O3 ;;Perovskite;43.0;26000;3.5;-19;950;La,Ca,Mg,Ti,O;La0,Ca0,Ca0,Mg0,Ti0,O3
3025;Ca4BaTa2TiO12 ;1575;Orthorhombic Pnma;43.0;5000;3.9;14;1307;Ca,Ba,Ta,Ti,O;Ca4,Ba,Ta2,Ti,O12
3026;0.16BaNb2O6-0.84Ba5Nb4O15+0.3wt% B2O3+0.3 wt% V2O5;900;Composite;43.0;19500;;0;835;Ba,Nb,O,B,V;Ba,Nb2,O6,Ba5,Nb4,O15,B2,O3,V2,O5
3027;Ca5NbTaTiO12 ;1580;Complex perovskite Orthorhombic Pnma;43.0;30000;-;28;1209,1231;Ca,Nb,Ta,Ti,O;Ca5,Nb,Ta,Ti,O12
3028;Ba(Nd0.8Sm0.2)2Ti4O12+1 wt% B2O3 ;1020;Tungsten Bronze;43.0;5500;;;1308;Ba,Nd,Sm,Ti,O,B;Ba,Nd0,Sm0,Ti4,O12,B2,O3
3029;Ca4.36Zn0.64Nb2TiO12 ;1550;Orthorhombic perovskite Pnma;43.0;29000;4.0;0;230;Ca,Zn,Nb,Ti,O;Ca4,Zn0,Nb2,Ti,O12
3030;Ba6Nb4TiO18 ;1625/2h ;A6B5O18 type perovskite;43.0;9500;;53;895;Ba,Nb,Ti,O;Ba6,Nb4,Ti,O18
3031;Sr6Nb4TiO18;1625/2h ;A6B5O18 type perovskite;43.0;6700;;26;895;Sr,Nb,Ti,O;Sr6,Nb4,Ti,O18
3032;Zr0.7(ZnTa)0.3TiO4;1300/3h;Orthorhombic Pbcn;43.0;40200;;1;1294;Zr,Zn,Ta,Ti,O;Zr0,Zn,Ta0,Ti,O4
3033;Ba(Sm1/2Nb1/2)O3;1600;Perovskite Cubic Fm3m;43.0;18400;;9;1136;Ba,Sm,Nb,O;Ba,Sm1,Nb1,O3
3034;Sm0.9Y0.1TiNbO6;1560;Aeschneite Orthorhombic;43.0;10230;;47;564;Sm,Y,Ti,Nb,O;Sm0,Y0,Ti,Nb,O6
3035;0.52Nd(Co1/2Ti1/2O3-0.48CaTiO3;1550;Composite;43.0;4000;;0;1309;Nd,Co,Ti,O,Ca;Nd,Co1,Ti1,O3,Ca,Ti,O3
3036;BaxLa4Ti3+xO12+3x (x=2.3);;;43.0;23480;;-17;1310;Ba,La,Ti,O;Ba,La4,Ti3,O12
3037;La2Ti2O7;;Monoclinic P21;43.0;2200;5.5;-6;950;La,Ti,O;La2,Ti2,O7
3038;0.7CaTiO3-0.3La(Ga0.5Al0.5)O3;1540;Composite;43.0;40000;;13;1269;Ca,Ti,O,La,Ga,Al;Ca,Ti,O3,La,Ga0,Al0,O3
3039;BiNbO4+0.4 wt% V2O5+0.1 wt% CuO;900;Orthorhombic Pnma Stibiotantalite;43.0;20400;;8;1311;Bi,Nb,O,V,Cu;Bi,Nb,O4,V2,O5,Cu,O
3040;0.5La(Mg1/2Ti1/2)O3-0.5CaTiO3;1600;Composite;43.0;28000;5.5;-13;1312;La,Mg,Ti,O,Ca;La,Mg1,Ti1,O3,Ca,Ti,O3
3041;Ca4.5Mg0.5Nb4TiO17;1250;;43.0;17850;;-33;877;Ca,Mg,Nb,Ti,O;Ca4,Mg0,Nb4,Ti,O17
3042;NdTiTaO6;1550;Aeschneite Orthorhombic;43.1;26400;;30;583;Nd,Ti,Ta,O;Nd,Ti,Ta,O6
3043;Ca[(Li1/3Nb2/3)0.7Ti0.3]O3-d+6 wt%Bi2O3, 2 wt% B2O3;920;Perovskite;43.1;10600;7.68;10;1235;Ca,Li,Nb,Ti,O,Bi,B;Ca,Li1,Nb2,Ti0,O3,Bi2,O3,B2,O3
3044;Ca[(Li1/3Nb2/3)0.7Ti0.3]O3-d+3 wt%Bi2O3: 2 wt% B2O3;940;Perovskite;43.1;12900;7.73;54;1235;Ca,Li,Nb,Ti,O,Bi,B;Ca,Li1,Nb2,Ti0,O3,Bi2,O3,B2,O3
3045;Zr0.752Hf0.248TiO4;;Orthorhombic Pbcn;43.2;20000;8.5;-;1088;Zr,Hf,Ti,O;Zr0,Hf0,Ti,O4
3046;Alpha-Bi3SbO7;890;Anorthic;43.2;2080;;0;1181;Bi,Sb,O;Bi3,Sb,O7
3047;BiNbO4+0.5 wt% CuO;900;Orthorhombic Pnma Stibiotantalite;43.3;13000;6.3;15;1313;Bi,Nb,O,Cu;Bi,Nb,O4,Cu,O
3048;Ca[La0.875Nd0.125)4Ti4O15 (AnBn-1O3n);1550;Hexagonal perovskite;43.4;32900;7.52;-13;1288;Ca,La,Nd,Ti,O;Ca,La0,Nd0,Ti4,O15
3049;(1-x)Ca(Mg1/3Ta2/3)O3-x(Ca0.8Sr0.2)TiO3 (x=0.4);1425/2h;Composite;43.4;46000;6.8;-3;1314;Ca,Mg,Ta,O,Sr,Ti;Ca,Mg1,Ta2,O3,Ca0,Sr0,Ti,O3
3050;Ba3LaNb3O12;1500;Hexagonal perovskite R-3m;43.5;9000;;-100;1315,1316;Ba,La,Nb,O;Ba3,La,Nb3,O12
3051;Sr5Ta4O15;1510;Hexagonal perovskite;43.5;2400;;-;1090;Sr,Ta,O;Sr5,Ta4,O15
3052;0.7CaTiO3-0.3NdAlO3;;Perovskite;43.5;30000;8;-2;1269;Ca,Ti,O,Nd,Al;Ca,Ti,O3,Nd,Al,O3
3053;Ba11Nb8TiO33;;;43.5;12000;;33;1289;Ba,Nb,Ti,O;Ba11,Nb8,Ti,O33
3054;BiTaO4;950;Triclinic;43.5;12000;;-40;1317;Bi,Ta,O;Bi,Ta,O4
3055;Bi0.99(La0.38Nd0.62)0.01NbO4;820;Orthorhombic+Triclinic;43.5;12300;;13;1318;Bi,La,Nd,Nb,O;Bi0,La0,Nd0,Nb,O4
3056;0.66CaTiO3-0.34(La0.5Nd0.5)GaO3;;Perovskite Rhombic;43.6;43000;8;-10;1269;Ca,Ti,O,La,Nd,Ga;Ca,Ti,O3,La0,Nd0,Ga,O3
3057;CaLa4Ti4O15 (AnBn-1O3n) ;1550;Hexagonal perovskite;43.6;33850;7.8;-17;1288;Ca,La,Ti,O;Ca,La4,Ti4,O15
3058;0.7CaTiO3-0.3NdAlO3 ;1450/10h ;Rhombic perovskite;43.7;34800;;14;1174;Ca,Ti,O,Nd,Al;Ca,Ti,O3,Nd,Al,O3
3059;Ba(Ti0.85Mn0.15)O3+15 wt% Li2CO3;950;Perovskite;43.7;2500;;-30;1319;Ba,Ti,Mn,O,Li,C;Ba,Ti0,Mn0,O3,Li2,C,O3
3060;(Sr0.2Ca0.488Nd0.208)Ti1-xGa4x/3O3 (x=0.5); 1350/4h ;Orthorhombic Perovskite Pnma;43.7;60000;4.7;8;1320;Sr,Ca,Nd,Ti,Ga,O;Sr0,Ca0,Nd0,Ti1,Ga4,O3
3061;0.7Ca(Mg1/3Nb2/3)O3-0.3(Ca0.8Sr0.2)TiO3 ;;Perovskite;43.8;45200;7.2;-4;1321;Ca,Mg,Nb,O,Sr,Ti;Ca,Mg1,Nb2,O3,Ca0,Sr0,Ti,O3
3062;Zn0.17Nb0.33Ti0.5O2 ;1080;;43.8;35000;9;;1322;Zn,Nb,Ti,O;Zn0,Nb0,Ti0,O2
3063;SrLa4Ti4O15;;(AnBn-1O3n) Hexagonal perovskite P-3m;43.8;50200;4.15;-14;1262,1272;Sr,La,Ti,O;Sr,La4,Ti4,O15
3064;Ba1-xLax[Zn(1+x)/3Nb(2-x)/3]O3 (x=0.35); 1350/4h ;Perovskite;43.8;2180;;-10;1226;Ba,La,Zn,Nb,O;Ba1,La,Zn1,Nb2,O3
3065;Bi0.992Gd.0.008NbO4 ;900/3h ;Orthorhombic Pnma;43.8;16850;4.3;0;1323;Bi,Gd,Nb,O;Bi0,Gd,Nb,O4
3066;Ca[(Li1/3Nb2/3)0.7Ti0..3]O3-delta+1 wt% Bi2O3+ 1 wt% B2O3;960;Perovskite;43.9;16600;7.6;35;1235;Ca,Li,Nb,Ti,O,Bi,B;Ca,Li1,Nb2,Ti0,O3,Bi2,O3,B2,O3
3067;Ca4MgNb2TiO12-xCaTiO3 (x=0.3) ;;Composite;43.9;20200;;-7;1324;Ca,Mg,Nb,Ti,O;Ca4,Mg,Nb2,Ti,O12,Ca,Ti,O3
3068;0.66Ca(Mg1/3Nb2/3)O3-0.34CaTiO3+ 0.25 wt% B2O3;1250;Composite;44.0;30000;6.7;-2;1325;Ca,Mg,Nb,O,Ti,B;Ca,Mg1,Nb2,O3,Ca,Ti,O3,B2,O3
3069;0.1CaTiO3-0.9Nd(Mg1/2Ti1/2)O3+0.5wt% ZnO;1325;Composite;44.0;43800;;1;1326;Ca,Ti,O,Nd,Mg,Zn;Ca,Ti,O3,Nd,Mg1,Ti1,O3,Zn,O
3070;0.32Nd(Zn0.45Mg0.05Ti0.5)O3-0.1NdAlO3-0.58CaTiO3;;Composite;44.0;32200;1.97;0;1327;Nd,Zn,Mg,Ti,O,Al,Ca;Nd,Zn0,Mg0,Ti0,O3,Nd,Al,O3,Ca,Ti,O3
3071;Bi2Ti3TeO12 ;900/10h;;44.0;12500;;146;1131;Bi,Ti,Te,O;Bi2,Ti3,Te,O12
3072;ZrTiO4-ZnNb2O6 ;;Composite;44.0;48000;;0;1283;Zr,Ti,O,Zn,Nb;Zr,Ti,O4,Zn,Nb2,O6
3073;Ca2Sr3Ta2TiO12 ;1575;Perovskite Orthrohombic Pnma;44.0;8500;3.5;18;1209;Ca,Sr,Ta,Ti,O;Ca2,Sr3,Ta2,Ti,O12
3074;BaTiNb4O13 ;1250;Orthorhombic Pbma;44.0;9000;4.7;15;1208;Ba,Ti,Nb,O;Ba,Ti,Nb4,O13
3075;Sr2Zn4Ti15O36 ;1150/8h ;Trigonal R-3m;44.0;3600;10;160;1026;Sr,Zn,Ti,O;Sr2,Zn4,Ti15,O36
3076;Ba8Ta4+0.8xTi3-xO24 (x=0.8) ;1400/40h;;44.0;9720;;;920;Ba,Ta,Ti,O;Ba8,Ta4,Ti3,O24
3077;Ba(Nd1/2Nb1/2)O3;1600;Complex perovskite;44.0;11700;;10;1136;Ba,Nd,Nb,O;Ba,Nd1,Nb1,O3
3078;Ca0.7Nd0.3T0.7Al0..3O3 ;;Perovskite Orthorhombic;44.0;40000;;0;1328;Ca,Nd,T,Al,O;Ca0,Nd0,T0,Al0,O3
3079;Ba(La0.99Al0.11)4Ti4O15;;(AnBn-1O3n) Hexagonal perovskite;44.0;47000;;1;1329;Ba,La,Al,Ti,O;Ba,La0,Al0,Ti4,O15
3080;066CaTiO3-0.34LaAlO3 ;1450/12h ;Perovskite Orthorhombic;44.0;30000;;-3;1174;Ca,Ti,O,La,Al;Ca,Ti,O3,La,Al,O3
3081;Ba0.9Ca0.1(Y0.33Nb1/2)O3+delta;;Complex perovskite;44.0;41210;7.7;234;1202;Ba,Ca,Y,Nb,O;Ba0,Ca0,Y0,Nb1,O3
3082;0.7Ca(Li1/4Nb3/4)O3-0.3CaTiO3;1250; Composite;44.0;12000;;-9;1330;Ca,Li,Nb,O,Ti;Ca,Li1,Nb3,O3,Ca,Ti,O3
3083;Sr2La4Ti5O18+0.3 wt% Bi2O3-B2O3;1625/2h;;44.0;23000;;22;895;Sr,La,Ti,O,Bi,B;Sr2,La4,Ti5,O18,Bi2,O3,B2,O3
3084;0.6CaTiO3-0.4NdGaO3;1450/12h;Perovskite;44.0;30000;;-18;1174;Ca,Ti,O,Nd,Ga;Ca,Ti,O3,Nd,Ga,O3
3085;BiNbO4+0.5 wt% V2O5;895;Orthorhombic Pnma;44.0;15800;7;18;1311;Bi,Nb,O,V;Bi,Nb,O4,V2,O5
3086;BiNbO4+0.25 wt% CuO+V2O5;900;Orthorhombic Pnma;44.0;18660;;-8;1311;Bi,Nb,O,Cu,V;Bi,Nb,O4,Cu,O,V2,O5
3087;Bi0.95Sm0.05NbO4+0.5 wt% CuO;900;Orthorhombic Pnma;44.0;12900;;-4;1331;Bi,Sm,Nb,O,Cu;Bi0,Sm0,Nb,O4,Cu,O
3088;BiNb0.4Ta0.6O4;940;Orthorhombic Pnma;44.0;21000;;-30;1332;Bi,Nb,Ta,O;Bi,Nb0,Ta0,O4
3089;0.5La(Mg1/2Ti1/2)O3-0.5CaTiO3+1 wt%B2O3;1400;Perovskite;44.0;28000;7;-8;1312;La,Mg,Ti,O,Ca,B;La,Mg1,Ti1,O3,Ca,Ti,O3,B2,O3
3090;0.225Li2O-0.67Nb2O5-0.1TiO2;1350;;44.0;28000;;-20;760;Li,O,Nb,Ti;Li2,O,Nb2,O5,Ti,O2
3091;Na1-xKxCa4Nb5O17 (x=0);1200;Monoclinic P21/a AnBnO3n+2;44.0;13800;;-120;1333;Na,K,Ca,Nb,O;Na1,K,Ca4,Nb5,O17
3092;Ba8Nb4Ti3O24;1450;Hexagonal P63/mmc;44.1;22000;;115;1334;Ba,Nb,Ti,O;Ba8,Nb4,Ti3,O24
3093;0.66CaTiO3-0.34(La0.5Nd0.5)GaO3;;Rhombic perovskite;44.1;43000;8;1;1269;Ca,Ti,O,La,Nd,Ga;Ca,Ti,O3,La0,Nd0,Ga,O3
3094;Ba2La2TiNb2O12;1350/6h;Hexagonal perovskite;44.2;31660;6.9;-5;1316;Ba,La,Ti,Nb,O;Ba2,La2,Ti,Nb2,O12
3095;Ca[Ti1-x(Mg1/3Nb2/3)x]O3 (x=0.65);14504h;Perovskite;44.2;28340;;-2;1335;Ca,Ti,Mg,Nb,O;Ca,Ti1,Mg1,Nb2,O3
3096;CaLa4Ti4O15+1 wt% BiVO4;1425;;44.3;51400;;-9;1336;Ca,La,Ti,O,Bi,V;Ca,La4,Ti4,O15,Bi,V,O4
3097;BaLa4Ti4O15(AnBn-1O3n);1600/2h;Hexagonal perovskite P-3c1;44.4;41000;;-26;1262,1329,1337;Ba,La,Ti,O;Ba,La4,Ti4,O15
3098;Bi0.95Sm0.05NbO4;950;Orthorhombic Pnma;44.4;13000;7.2;-4;1338;Bi,Sm,Nb,O;Bi0,Sm0,Nb,O4
3099;(Li0.5Bi0.5)MoO4;560;Scheelite;44.4;3200;5.5;245;30;Li,Bi,Mo,O;Li0,Bi0,Mo,O4
3100;Ca4La2Ti5-x(Mg1/3Nb2/3)xO17 (x=2.5);1540;Orthorhombic Pbnm;44.4;16400;;15;1118;Ca,La,Ti,Mg,Nb,O;Ca4,La2,Ti5,Mg1,Nb2,O17
3101;0.67ZrTi2O6-0.33ZnNb2O6+0.7 wt%MnCO3;1270;Composite;44.4;44800;;-7;1339;Zr,Ti,O,Zn,Nb,Mn,C;Zr,Ti2,O6,Zn,Nb2,O6,Mn,C,O3
3102;0.5Nd(Co1/2Ti1/2)O3-0.5(Ca0.8Sr0.2)TiO3;1340/4h;Composite;44.5;20000;;0;1340;Nd,Co,Ti,O,Ca,Sr;Nd,Co1,Ti1,O3,Ca0,Sr0,Ti,O3
3103;BiNb0.95Sb.05O4;880;Orthorhombic Pnma;44.5;14300;;-5;1251;Bi,Nb,Sb,O;Bi,Nb0,Sb,O4
3104;BiNb0.88Ta0.12O4+0.5 wt% CuO;920;Orthorhombic Pnma;44.5;14000;;0;1313;Bi,Nb,Ta,O,Cu;Bi,Nb0,Ta0,O4,Cu,O
3105;Ba(Pr1/2Nb1/2)O3;1600;Complex perovskite;44.5;28500;;-22;1136;Ba,Pr,Nb,O;Ba,Pr1,Nb1,O3
3106;Ba(Y0.3Bi0.2Nb.5)O3;1300;Complex perovskite;44.6;2000;;6;1341;Ba,Y,Bi,Nb,O;Ba,Y0,Bi0,Nb,O3
3107;Ba4Nd2Ti3Nb2O18;1450/8h;;44.6;13100;;18;1342;Ba,Nd,Ti,Nb,O;Ba4,Nd2,Ti3,Nb2,O18
3108;Ba1-xLax[Zn(1+x)/3Nb(2-x)/3]O3 (x=0.3);1350/4h;Perovskite;44.7;1990;;7.7;1226;Ba,La,Zn,Nb,O;Ba1,La,Zn1,Nb2,O3
3109;Ca2La4Ti5O18 ;;AnBn-1O3nTrigonal perovskite R-3m;44.7;20100;4.19;6;1272;Ca,La,Ti,O;Ca2,La4,Ti5,O18
3110;Ca2Zn4Ti15O36+4 wt% CaO-B2O3-SiO2 ;1050/2h;Trigonal R-3;44.7;31000;;;1343;Ca,Zn,Ti,O,B,Si;Ca2,Zn4,Ti15,O36,Ca,O,B2,O3,Si,O2
3111;0.67CaTiO3-0.33(La0.5Nd0.5)GaO3 ;;Rhombic perovskite;44.7;41000;8;6.3;1269;Ca,Ti,O,La,Nd,Ga;Ca,Ti,O3,La0,Nd0,Ga,O3
3112;Ca[(Li1/3Nb2/3)1-xTix]O3 (x=0.3) ;1150/3h ;Perovskite;44.7;22500;;20;752;Ca,Li,Nb,Ti,O;Ca,Li1,Nb2,Ti,O3
3113;Ba6Nb4TiO18 ;1450;Trigonal R-3m;44.9;12000;;33;895;Ba,Nb,Ti,O;Ba6,Nb4,Ti,O18
3114;Sr(Fe1/2Nb1/2)O3+0.2 wt% B2O3 ;1350/4h ;Complex perovskite Cubic Pm3m;44.9;10600;;-15;823;Sr,Fe,Nb,O,B;Sr,Fe1,Nb1,O3,B2,O3
3115;Sr(Fe1/2Nb1/2)O3 ;1600/4h ;Complex perovskite Cubic Pm3m;44.9;4800;;-24;823;Sr,Fe,Nb,O;Sr,Fe1,Nb1,O3
3116;0.7La2/3TiO3-0.3LaAlO3;1400/33h ;Perovskite Orthorhombic;44.9;33000;6;7;1096;La,Ti,O,Al;La2,Ti,O3,La,Al,O3
3117;Ca5Nb4TiO17 ;1475;Monoclinic P21/c;44.9;17600;;-113;877,1245;Ca,Nb,Ti,O;Ca5,Nb4,Ti,O17
3118;BiNbO4+0.03 wt% CuV2O6 (Ortho) 1000 Orthorhombic Pnma;;;44.9;16100;;-3;1104;Bi,Nb,O,Cu,V;Bi,Nb,O4,Cu,V2,O6
3119;0.55Ca(Mg1/3Ta2/3)O3-0.45Ca0.8Sm0.4/3TiO3 ;1450;Composite;45.0;41700;6.6;0;1344;Ca,Mg,Ta,O,Sm,Ti;Ca,Mg1,Ta2,O3,Ca0,Sm0,Ti,O3
3120;Ba2/3La1/3Zn1/3Ti1/3Nb1/3O3 ;1400;;45.0;6500;6.09;-6;919;Ba,La,Zn,Ti,Nb,O;Ba2,La1,Zn1,Ti1,Nb1,O3
3121;NiNb2O6+30 wt% TiO2 ;1300/2h ;Orthorhombic Pbcn;45.0;7700;6;73;1345;Ni,Nb,O,Ti;Ni,Nb2,O6,Ti,O2
3122;0.73CaTiO3-0.27NdAlO3 ;1450/10h ;Rhombic perovskite;45.0;31000;;-15;1174;Ca,Ti,O,Nd,Al;Ca,Ti,O3,Nd,Al,O3
3123;Ca[(Li1/3Ta2/3).5Ti0.5]O3-delta+3 wt% B2O3;1050;Perovskite;45.0;12300;8;75;765;Ca,Li,Ta,Ti,O,B;Ca,Li1,Ta2,Ti0,O3,B2,O3
3124;Na1-xKxCa4Nb5O17 (x=0.25) ;1300;MonoclinicP21/a AnBnO3n+2;45.0;4600;;34;1333;Na,K,Ca,Nb,O;Na1,K,Ca4,Nb5,O17
3125;0.81BiVO4-0.19YVO4 ;870/72h ;Monoclinic+Tetragonal;45.0;14000;;10;1346;Bi,V,O,Y;Bi,V,O4,Y,V,O4
3126;Na1-xKxCa4Nb5O17 (x=0.75) ;1300;MonoclinicP21/a AnBnO3n+2;45.0;3700;;123;1333;Na,K,Ca,Nb,O;Na1,K,Ca4,Nb5,O17
3127;0.58ZnNb2O6-0.42TiO2 ;1250/2h ;Composite;45.0;6000;;0;1092;Zn,Nb,O,Ti;Zn,Nb2,O6,Ti,O2
3128;0.42ZnNb2O6-0.58TiO2;1250;Composite;45.0;48000;8;0;1092;Zn,Nb,O,Ti;Zn,Nb2,O6,Ti,O2
3129;0.45Nd3Ga5O12 -0.65CaTiO3;1450;Composite;45.0;46000;5;-2;340;Nd,Ga,O,Ca,Ti;Nd3,Ga5,O12,Ca,Ti,O3
3130;0.7CaTiO3-0.3SmAlO3 ;1450/12h ;Perovskite Orthorhombic Pbnm;45.0;42000;;1;1174;Ca,Ti,O,Sm,Al;Ca,Ti,O3,Sm,Al,O3
3131;0.7CaTiO3-0.3NdAlO3 ;1450/10h ;Perovskite Orthorhombic Pbnm;45.0;44000;;3;1174;Ca,Ti,O,Nd,Al;Ca,Ti,O3,Nd,Al,O3
3132;Ba(La1/2Nb1/2)O3 ;1600;Complex perovskite Monoclinic;45.0;5700;;7;1136;Ba,La,Nb,O;Ba,La1,Nb1,O3
3133;BaLa4Ti4O15;;(AnBn-1O3n) Trigonal perovskite P-3m1;45.0;48000;;;1329;Ba,La,Ti,O;Ba,La4,Ti4,O15
3134;Sr(Fe1/2Nb1/2)O3; 1450/4h ;Perovskite Cubic Pm3m;45.0;4800;;-24;1163;Sr,Fe,Nb,O;Sr,Fe1,Nb1,O3
3135;CaSr4Ta2TiO12;1550;Perovskite Orthorhombic Pnma;45.0;15500;34.220;21;1209;Ca,Sr,Ta,Ti,O;Ca,Sr4,Ta2,Ti,O12
3136;BaxLa4Ti3+xO12+3x (x=0.4);-;Trgonal perovskite P-3m1;45.0;60000;;-15;1279;Ba,La,Ti,O;Ba,La4,Ti3,O12
3137;BaxLa4Ti3+xO12+3x (x=0.6);-;Trigonal perovskite P-3m1;45.0;50000;;-13;1279;Ba,La,Ti,O;Ba,La4,Ti3,O12
3138;BaTiTa2Nb2O13;1350;Orthorhombic Pbma;45.0;3500;5.2;96;1208;Ba,Ti,Ta,Nb,O;Ba,Ti,Ta2,Nb2,O13
3139;BaSr4Nb4O15(AnBn-1O3n);1400;Trigonal Perovskite P-3m1;45.0;23300;4.57;82;325;Ba,Sr,Nb,O;Ba,Sr4,Nb4,O15
3140;0.2CaTiO3-0.8Sr(Mg1/3Nb2/3)O3;1600;Perovskite;45.0;9000;;0;1347;Ca,Ti,O,Sr,Mg,Nb;Ca,Ti,O3,Sr,Mg1,Nb2,O3
3141;Ba2La3Ti3TaO15;1520;;45.0;26800;;1;1348;Ba,La,Ti,Ta,O;Ba2,La3,Ti3,Ta,O15
3142;0.6CaTiO3-0.4LaGaO3;1450/12h;Perovskite;45.0;34000;;-20;1174;Ca,Ti,O,La,Ga;Ca,Ti,O3,La,Ga,O3
3143;0.65CaTiO3-0.35SmGaO3;1450/12h;Perovskite;45.0;34000;;1;1174;Ca,Ti,O,Sm,Ga;Ca,Ti,O3,Sm,Ga,O3
3144;SmTiNbO6;1400;Euxenite Orthorhombic Pnma;45.0;18000;4.89;50;563;Sm,Ti,Nb,O;Sm,Ti,Nb,O6
3145;0.7CaTiO3-03NdAlO3;1450/10h;Perovskite Orthorhombic;45.0;44000;;0;1349;Ca,Ti,O,Nd,Al;Ca,Ti,O3,Nd,Al,O3
3146;0.65CaTiO3-0.35NdGaO3;1450;Perovskite Orthorhombic;45.0;46000;;-2;1349;Ca,Ti,O,Nd,Ga;Ca,Ti,O3,Nd,Ga,O3
