Repository: henriquenicolas1/grafico-ceramicas

# grafico-ceramicas
Gráfico com materiais cerâmicos dielétricos

File: public/Materiais-duplicados.csv (part 9 of 11)
Id;Material;TemperaturaSintetizacao;EstruturaCristalina;ConstanteDieletrica;FatorQualidade;FrequenciaMedicao;VariacaoTemperaturaFrequenciaRessonante;Referencia;Elementos;Compostos
3147;Ca[(Li1/3Nb2/3)1-xTix] O3-delta (x=0.3);1150/3h;Perovskite;45.0;22500;;20;752;Ca,Li,Nb,Ti,O;Ca,Li1,Nb2,Ti,O3
3148;La2/3TiO3 -LaAlO3;;;45.0;33000;;7;1096;La,Ti,O,Al;La2,Ti,O3,La,Al,O3
3149;0.48La(Co1/2Ti1/2O3-0.52CaTiO3;1550;P21/n Monoclinic perovskite;45.0;5000;7.8;0;1309;La,Co,Ti,O,Ca;La,Co1,Ti1,O3,Ca,Ti,O3
3150;0.5Nd(Zn1.2Ti1/2)O3-0.5CaTiO3;1300/4h;P21/n Monoclinic perovskite;45.0;56000;;0;1350;Nd,Zn,Ti,O,Ca;Nd,Zn1,Ti1,O3,Ca,Ti,O3
3151;Ba(Mn1/2Ti1/2)O3;1450/2h;Perovskite Hexagonal;45.0;11600;5.75;-4;1351;Ba,Mn,Ti,O;Ba,Mn1,Ti1,O3
3152;Ba3La2Ti2Ta2O15;1540;Trigonal P-3m1;45.1;31000;;-13;1353;Ba,La,Ti,Ta,O;Ba3,La2,Ti2,Ta2,O15
3153;0.71CaTiO3-0.29NdAlO3;1450/10h;Perovskite Orthorhombic;45.1;38450;;6;1174;Ca,Ti,O,Nd,Al;Ca,Ti,O3,Nd,Al,O3
3154;(1-x)Ca(Mg1/3Ta2/3)O3-xCaTiO3 (x=0.45);1550;Perovskite Orthorhmbic Pbnm;45.1;34800;;17;1354;Ca,Mg,Ta,O,Ti;Ca,Mg1,Ta2,O3,Ca,Ti,O3
3155;0.7CaTiO3-0.3LaGa0.5Al0.5)O3;;Rhombic perovskite;45.2;40000;8;13;1306;Ca,Ti,O,La,Ga,Al;Ca,Ti,O3,La,Ga0,Al0,O3
3156;0.7CaTiO3-0.3 (La.5Nd.5)(Ga0.5Al0.5)O3;;Rhombic perovskite;45.2;43000;8;9;1269;Ca,Ti,O,La,Nd,Ga,Al;Ca,Ti,O3,La,Nd,Ga0,Al0,O3
3157;0.7CaTiO3-0.3Nd(Ga0.5Al0.5)O3;;Rhombic perovskite;45.3;38000;8;11;1269;Ca,Ti,O,Nd,Ga,Al;Ca,Ti,O3,Nd,Ga0,Al0,O3
3158;Ba8Nb4Ti3O24;1400;Hexagonal P63/mmc;45.3;23500;5.6;115;1334;Ba,Nb,Ti,O;Ba8,Nb4,Ti3,O24
3159;Ba4LaNbTa2O15;;Hexagonal perovskite;45.3;25100;;52;1355;Ba,La,Nb,Ta,O;Ba4,La,Nb,Ta2,O15
3160;Ba1-xSrx La4Ti4O15 (x=0.6);1550;Trigonal P-3m1;45.4;47500;;-1;1356;Ba,Sr,La,Ti,O;Ba1,Sr,La4,Ti4,O15
3161;0.6La(Mg1/2Ti1/2)O3-0.4Ca0.6La0.8/3TiO3+w wt% CuO;1450;Composite;45.5;44600;8;2;1357;La,Mg,Ti,O,Ca,Cu;La,Mg1,Ti1,O3,Ca0,La0,Ti,O3,Cu,O
3162;Ba0.2Ca0.8(Fe1/2Nb1/2)O3;;Perovskite Orthorhombic Pbnm;45.5;2300;7.4;-34;1163;Ba,Ca,Fe,Nb,O;Ba0,Ca0,Fe1,Nb1,O3
3163;(Ba1-xSrx)La4Ti4O15 (x=0.4);1450/4h;Trigonal P-3m1;45.7;44200;;-6;1356;Ba,Sr,La,Ti,O;Ba1,Sr,La4,Ti4,O15
3164;PrTiTaO6;1500;Aeschneite Orthorhombic;45.8;32300;;33;583;Pr,Ti,Ta,O;Pr,Ti,Ta,O6
3165;Pr0.5Gd0.5TiNbO6;1400;;45.9;9500;;41;564;Pr,Gd,Ti,Nb,O;Pr0,Gd0,Ti,Nb,O6
3166;Zr0.992Hf0.008TiO4 ;;Orthorhombic Pbcn;45.9;13000;8.5;53;1088;Zr,Hf,Ti,O;Zr0,Hf0,Ti,O4
3167;Pb0.25Ca0.75(Mg1/3Nb2/3)O3 ;;Perovskite;46.0;8700;3.7;-34;996;Pb,Ca,Mg,Nb,O;Pb0,Ca0,Mg1,Nb2,O3
3168;BaLa4Ti4O15;; Hexagonal perovskite P-3m1;46.0;47000;;-11;1329,1337;Ba,La,Ti,O;Ba,La4,Ti4,O15
3169;Ca3Ti2O7 ;;Orthorhombic Ccm21;46.0;2600;2.69;50;1358;Ca,Ti,O;Ca3,Ti2,O7
3170;0.1La2Ti2O7-0.9La4Ti9O24;1300;Composite;46.0;5500;;0;1137,1138;La,Ti,O;La2,Ti2,O7,La4,Ti9,O24
3171;BaTiTa4O13 ;1450;;46.0;6000;4.6;145;1208;Ba,Ti,Ta,O;Ba,Ti,Ta4,O13
3172;La0.39Ca0.61[Ca0.11Mg0.08Ti0.81]O3 Perovskite;;;46.0;17000;4.7;36;950;La,Ca,Mg,Ti,O;La0,Ca0,Ca0,Mg0,Ti0,O3
3173;Ba2La4Ti5O18 ;1575/10h ;AnBn-1O3n perovskite Trigonal R-3m;46.0;31850;;-36;1234;Ba,La,Ti,O;Ba2,La4,Ti5,O18
3174;Ca5Nb1.5Ta0.5TiO12 ;1560;Complex perovskite Orthorhombic Pnma;46.0;28400;;35;1231;Ca,Nb,Ta,Ti,O;Ca5,Nb1,Ta0,Ti,O12
3175;CeTiTaO6;1540;Aeschneite orthorhombic;46.0;33300;;41;583;Ce,Ti,Ta,O;Ce,Ti,Ta,O6
3176;0.3SrTiO3-0.7Ca(Mg1/3Nb2/3)O3; 1475/3h ;Perovskite;46.0;29300;6.8;2;1359;Sr,Ti,O,Ca,Mg,Nb;Sr,Ti,O3,Ca,Mg1,Nb2,O3
3177;Ca0.7Ti0.7La0.3O3+0.25 wt% Al2O3 ;1500;Perovskite Orthorhombic;46.0;38200;4;12;1360;Ca,Ti,La,O,Al;Ca0,Ti0,La0,O3,Al2,O3
3178;7Bi2O3-2TeO2 (oxygen atm) ;750/15h;;46.0;1100;;-144;1068;Bi,O,Te;Bi2,O3,Te,O2
3179;Ca2Zn4Ti15O36+5 wt% V2O5 ;930;Trigonal R-3;46.0;13400;;164;1361;Ca,Zn,Ti,O,V;Ca2,Zn4,Ti15,O36,V2,O5
3180;La3Ti2TaO11 ;1560;;46.0;7500;;-47;1362;La,Ti,Ta,O;La3,Ti2,Ta,O11
3181;CaLa4(Zr0.05Ti0.95)4O15 ;1550;Hexagonal;46.0;47500;;-10;1363;Ca,La,Zr,Ti,O;Ca,La4,Zr0,Ti0,O15
3182;Bi0.95Ce0.05)NbO4.025 ;950;Triclinic+Orthorhombic;46.1;15000;;;1364;Bi,Ce,Nb,O;Bi0,Ce0,Nb,O4
3183;(Ba1-xSrx)La4Ti4O15 (x=0.8) ;1600;AnBn-1O3n Trigonal P-3m1;46.1;52800;;-3;1356;Ba,Sr,La,Ti,O;Ba1,Sr,La4,Ti4,O15
3184;Ba(Er03Bi0.2Nb0.5)O3;1300;Perovskite;46.1;1500;;-27;1341;Ba,Er,Bi,Nb,O;Ba,Er03,Bi0,Nb0,O3
3185;0.65LiNb3O8-0.35TiO2 ;1100/2h ;Composite;46.2;5800;;0;788;Li,Nb,O,Ti;Li,Nb3,O8,Ti,O2
3186;Sr6Nb4TiO18;1625/2h ;Not available;46.2;6700;;26;895;Sr,Nb,Ti,O;Sr6,Nb4,Ti,O18
3187;0.4ZnNb2O6-0.6TiO2 ;1125;Columbite+rutile;46.2;48000;;-1;1365;Zn,Nb,O,Ti;Zn,Nb2,O6,Ti,O2
3188;0.5ZnTa2O6-0.5TiO2 ;;Composite;46.2;36700;;74;1366;Zn,Ta,O,Ti;Zn,Ta2,O6,Ti,O2
3189;0.55La(Mg1/2Ti1/2)O3-0.45SrTiO3 ;1475/4h ;Composite;46.3;34000;8;0;1367;La,Mg,Ti,O,Sr;La,Mg1,Ti1,O3,Sr,Ti,O3
3190;Ba2-xSrxLa3Ti3NbO15 (x=0.5);1500;AnBn-1O3n Trigonal P-3m1;46.3;33600;;4;1297,1301;Ba,Sr,La,Ti,Nb,O;Ba2,Sr,La3,Ti3,Nb,O15
3191;BaLa4Ti4O15 ;1450;AnBn-1O3n Trigonal perovskite P-3m1;46.3;16200;5.15;-13;1272;Ba,La,Ti,O;Ba,La4,Ti4,O15
3192;Ba0.2Sr0.8La4Ti4.2O15;1450/5h;Perovskite Trigonal;46.4;36100;;-3;1368;Ba,Sr,La,Ti,O;Ba0,Sr0,La4,Ti4,O15
3193;0.64CaTiO3-0.36LaGaO3;;Rhombic perovskite;46.5;48000;8;-3;1269;Ca,Ti,O,La,Ga;Ca,Ti,O3,La,Ga,O3
3194;Bi0.95Ce0.05NbO4+0.4 mol% CuO;950;Orthorhombic Pnma;46.5;3000;;;1369;Bi,Ce,Nb,O,Cu;Bi0,Ce0,Nb,O4,Cu,O
3195;Ba3La2Ti2Nb2-xTaxO15 (x=1);1500;Trigonal P-3m1;46.5;27140;-;-4;1353;Ba,La,Ti,Nb,Ta,O;Ba3,La2,Ti2,Nb2,Ta,O15
3196;CaTi0.54(Al1/2Ta1/2)0.46O3;1500/15h;Perovskite Orthorhombic;46.5;27300;8;0;1266;Ca,Ti,Al,Ta,O;Ca,Ti0,Al1,Ta1,O3
3197;Ca5Nb2TiO12+1 wt% NiO;1550/4h;Complex perovskite Orthorhombic Pnma;46.5;29000;;34;1155;Ca,Nb,Ti,O,Ni;Ca5,Nb2,Ti,O12,Ni,O
3198;Ca5Nb2TiO12+1 wt% Co3O4;1550/4h;Complex perovskite Orthorhombic Pnma;46.5;29000;;32;1155;Ca,Nb,Ti,O,Co;Ca5,Nb2,Ti,O12,Co3,O4
3199;(1-x)La(Mg1/2Ti1/2)O3-xLa2/3TiO3 (x=0.49);;Perovskite I2/a;46.5;8300;6.2;;889;La,Mg,Ti,O;La,Mg1,Ti1,O3,La2,Ti,O3
3200;Sr(Ga0.5Nb0.5)1-xTixO3 (x=0.3);1575;Cubic perovskite Fm3m;46.6;42200;;5;1370;Sr,Ga,Nb,Ti,O;Sr,Ga0,Nb0,Ti,O3
3201;Ba3Nd2Ti2Nb2O15;1450/3h;Hexagonal perovskite;46.8;19500;5.1;28;1352;Ba,Nd,Ti,Nb,O;Ba3,Nd2,Ti2,Nb2,O15
3202;(1-y)Li2.02Ti0.92Nb0.06O3 (y=0.6);1070;;46.8;8040;;35;722;Li,Ti,Nb,O;Li2,Ti0,Nb0,O3
3203;(Ba1-xSrx)La4Ti4O15 (x=0.2);1450;Trigonal perovskite P-3m1;46.8;24500;;-8;1356;Ba,Sr,La,Ti,O;Ba1,Sr,La4,Ti4,O15
3204;Ba2-xSrxLa3Ti3NbO15 (x=0.75);1510;Trigonal perovskite P-3m1;46.8;36500;;2;1301;Ba,Sr,La,Ti,Nb,O;Ba2,Sr,La3,Ti3,Nb,O15
3205;Ba1-xCax(Sc1/2Nb1/2)O3 (x=0.5);1650;Perovskite;46.9;28000;;;1371;Ba,Ca,Sc,Nb,O;Ba1,Ca,Sc1,Nb1,O3
3206;La2Ti2O7;;Monoclinic P21;47.0;8500;7.8;-10;1137;La,Ti,O;La2,Ti2,O7
3207;0.75CaTiO3-0.25LaAlO3;1450/12h;Composite;47.0;36000;;13;1174;Ca,Ti,O,La,Al;Ca,Ti,O3,La,Al,O3
3208;Bi2Ti4O11;;Monoclinic C2/m;47.0;4800;;-540;1372;Bi,Ti,O;Bi2,Ti4,O11
3209;Ca2Zn4Ti15O36;1150/8h;Hexagonal+residual rutile;47.0;41200;10;120;1026;Ca,Zn,Ti,O;Ca2,Zn4,Ti15,O36
3210;Na1-xKxCa4Nb5O17 (x=0.5);1300;Monoclinic P21/a AnBnO3n+2;47.0;5000;;-23;1333;Na,K,Ca,Nb,O;Na1,K,Ca4,Nb5,O17
3211;BaTi0.3Ga0.35Nb0.35O3;1500/4h;Perovskite-Mixture;47.0;2470;5.5;;1373;Ba,Ti,Ga,Nb,O;Ba,Ti0,Ga0,Nb0,O3
3212;0.65CaTiO3-0.35LaGaO3;1600;Perovskite Orthorombic Pnma;47.0;40000;;0;912;Ca,Ti,O,La,Ga;Ca,Ti,O3,La,Ga,O3
3213;Ba2-xSrxLa3Ti3NbO15 (x=0.25);1490;Hexagonal P-3m1;47.0;29400;;6;1301;Ba,Sr,La,Ti,Nb,O;Ba2,Sr,La3,Ti3,Nb,O15
3214;Ba2La3Ti3NbO15;1470/6h;Hexagonal perovskite P-3m1;47.0;2000;;20;1374;Ba,La,Ti,Nb,O;Ba2,La3,Ti3,Nb,O15
3215;Ba2-xSrxLa3Ti3NbO15 (x=0.75);1510;Trigonal perovskite P-3m1;47.0;36500;;2;1297;Ba,Sr,La,Ti,Nb,O;Ba2,Sr,La3,Ti3,Nb,O15
3216;Ba2-xSrxLa3Ti3NbO15 (x=0.25);1490;Trigonal perovskite P-3m1;47.0;29400;;8;1297;Ba,Sr,La,Ti,Nb,O;Ba2,Sr,La3,Ti3,Nb,O15
3217;0.222Li2O-0.668Nb2O5-0.11TiO2;1350;;47.0;25000;;0;760;Li,O,Nb,Ti;Li2,O,Nb2,O5,Ti,O2
3218;Ca5Nb2TiO12+1 wt% ZnO;1550/4h;Complex perovskite Orthorhombic Pnma;47.0;28000;;34;1155;Ca,Nb,Ti,O,Zn;Ca5,Nb2,Ti,O12,Zn,O
3219;Ba3Ti2(Mg1/3Nb2/3)2Nb4O21+5 wt%2ZnO-V2O5;900;Hexagonal;47.0;10500;;16;1375;Ba,Ti,Mg,Nb,O,Zn,V;Ba3,Ti2,Mg1,Nb2,Nb4,O21,Zn,O,V2,O5
3220;0.6Ca(Mg1/3Nb2/3)O3-0.4Ca0.61Nd0.26TiO3 ;1375;;47.0;37000;;5;1376;Ca,Mg,Nb,O,Nd,Ti;Ca,Mg1,Nb2,O3,Ca0,Nd0,Ti,O3
3221;Pr0.6Gd0.4TiNbO6 ;1400;Not available;47.1;9500;;44;564;Pr,Gd,Ti,Nb,O;Pr0,Gd0,Ti,Nb,O6
3222;0.76ZrTi2O6-0.24ZnNb2O6; 1260/4h ;Mixed phases;47.1;34200;;0;1283;Zr,Ti,O,Zn,Nb;Zr,Ti2,O6,Zn,Nb2,O6
3223;0.5La(Mg0.5Ti0.5)O3-0.5Ca0.0.8Sr0.2TiO3 ;1475;Composite;47.1;35000;;-5;1377;La,Mg,Ti,O,Ca,Sr;La,Mg0,Ti0,O3,Ca0,Sr0,Ti,O3
3224;SrCa4Nb4TiO17 ;1475;Not available;47.2;12000;;-137;1378;Sr,Ca,Nb,Ti,O;Sr,Ca4,Nb4,Ti,O17
3225;TiFeNbO6 ;1125/5h ;Tetragonal;47.2;2300;3.68;281;1379;Ti,Fe,Nb,O;Ti,Fe,Nb,O6
3226;Ca[Ti1-x(Mg1/3Nb2/3)x]O3 (x=0.6) ;1450/4h ;Perovskite;47.3;25630;;8;1271;Ca,Ti,Mg,Nb,O;Ca,Ti1,Mg1,Nb2,O3
3227;Ba3La3Ti4NbO18 ;1480/6h ;Trigonal perovskite P-3m1;47.4;17330;5.18;35;1380;Ba,La,Ti,Nb,O;Ba3,La3,Ti4,Nb,O18
3228;(1-x)(Ba0.6Sr0.4La4Ti4O13-x TiO2 (x=0.05) ;1550;Hexagonal Perovskite;47.4;46800;;-3;1381;Ba,Sr,La,Ti,O;Ba0,Sr0,La4,Ti4,O13,Ti,O2
3229;Bi8TiO14;;;47.4;5400;;-16;1382;Bi,Ti,O;Bi8,Ti,O14
3230;0.66CaTiO3-0.34LaGaO3 ;;Rhombic perovskite;47.5;46000;;4;1269;Ca,Ti,O,La,Ga;Ca,Ti,O3,La,Ga,O3
3231;Ca5Nb2TiO12+0.5 wt% MgO; 1550/4h ;Complex perovskite Orthorhombic Pnma;47.5;33000;;34;1155;Ca,Nb,Ti,O,Mg;Ca5,Nb2,Ti,O12,Mg,O
3232;Ca5Nb2TiO12+0.5 wt% CuO; 1550/4h ;Complex perovskite Orthorhombic Pnma;47.5;30000;;37;1155;Ca,Nb,Ti,O,Cu;Ca5,Nb2,Ti,O12,Cu,O
3233;11Li2O-3Nb2O5-12TiO2+LBS glass ;900;Mixture;47.5;9600;;50;2;Li,O,Nb,Ti,B,Si;Li2,O,Nb2,O5,Ti,O2,Li2,O,B2,O3,Si,O2
3234;0.5MgTiO3-0.5CaTiO3-0.25(Nd2O3-TiO2);;Composite;47.6;30000;;8;1383;Mg,Ti,O,Ca,Nd;Mg,Ti,O3,Ca,Ti,O3,Nd2,O3,Ti,O2
3235;TiTe3O8+1 wt% SiO2;750;Cubic Ia3;47.6;48800;;152;1384;Ti,Te,O,Si;Ti,Te3,O8,Si,O2
3236;(Ba1-xCax)La4Ti4O15 (x=0.2); 1575/4h ;Trional P-3m1 Perovskite;47.7;47100;;-8;1356;Ba,Ca,La,Ti,O;Ba1,Ca,La4,Ti4,O15
3237;(Ba1-xCax)La4Ti4O15 (x=0.4); 1575/4h ;Trional P-3m1 Perovskite;47.7;47400;;-7;1356;Ba,Ca,La,Ti,O;Ba1,Ca,La4,Ti4,O15
3238;0.45La(Mg0.5Ti0.5)O3-0.55Ca0.8Sm0.4/3TiO3;;Perovskite;47.8;26500;6.2;-2;1385;La,Mg,Ti,O,Ca,Sm;La,Mg0,Ti0,O3,Ca0,Sm0,Ti,O3
3239;Ba5SrNb4TiO18 ;1450/2h ;A6B5O18 type perovskite;47.9;7000;;83;895;Ba,Sr,Nb,Ti,O;Ba5,Sr,Nb4,Ti,O18
3240;Ba(Gd0.3Bi0.2Nb0.5)O3 ;1300;Perovskite;47.9;2100;;-3;1341;Ba,Gd,Bi,Nb,O;Ba,Gd0,Bi0,Nb0,O3
3241;BaxLa4Ti3+xO12+3x (x=2.5);;;47.9;19480;;;1310;Ba,La,Ti,O;Ba,La4,Ti3,O12
3242;Ba3La2Ti2Nb2-xTaxO15 (x=0.5) ;1480;;47.9;25300;-;2;1353;Ba,La,Ti,Nb,Ta,O;Ba3,La2,Ti2,Nb2,Ta,O15
3243;Bi0.75Ce0.25VO4 ;900;Monoclinic;47.9;18000;7.6;15;1386;Bi,Ce,V,O;Bi0,Ce0,V,O4
3244;Pb0.75Ca0.25(Cr1/2Nb1/2)O3;;Perovskite;48.0;3600;4.3;8;996;Pb,Ca,Cr,Nb,O;Pb0,Ca0,Cr1,Nb1,O3
3245;0.65CaTiO3-0.35LaGaO3;1450/12h;Perovskite Orthorhombic;48.0;32000;;2;1174;Ca,Ti,O,La,Ga;Ca,Ti,O3,La,Ga,O3
3246;Ca[(Li1/3Ta2/3)1-xTix]O3-delta+3 wt% B2O3 (x=0.5);1150;Perovskite;48.0;21000;;-;765;Ca,Li,Ta,Ti,O,B;Ca,Li1,Ta2,Ti,O3,B2,O3
3247;Ca5Nb2TiO12;1550;Complex perovskite Orthorhombic Pnma;48.0;26600;3.7;40;1307;Ca,Nb,Ti,O;Ca5,Nb2,Ti,O12
3248;Ca3Ba2Ta2TiO12;1540;Complex perovskite Cubic;48.0;3000;3.8;18;1307;Ca,Ba,Ta,Ti,O;Ca3,Ba2,Ta2,Ti,O12
3249;Ba3Ti4Ta4O21;1380;Hexagonal P63/mcm;48.0;7000;4.3;50;1208;Ba,Ti,Ta,O;Ba3,Ti4,Ta4,O21
3250;(Ca1-0.3xLa0.2x)[(Mg1/3Ta2/3)]1-xTixO3 (x=0.5);;Orthorhombic Pnnm complex Perovskite;48.0;21000;;2;1387;Ca,La,Mg,Ta,Ti,O;Ca1,La0,Mg1,Ta2,Ti,O3
3251;Pr0.7Gd0.3TiNbO6;1400;;48.0;4500;;47;564;Pr,Gd,Ti,Nb,O;Pr0,Gd0,Ti,Nb,O6
3252;Ba4SrNb4O15;1400;(AnBn-1O3n) Hexagonal perovskite;48.0;14600;4.7;140;325;Ba,Sr,Nb,O;Ba4,Sr,Nb4,O15
3253;0.34CaTiO3-0.66Ca(Mg1/3Nb2/3)O3;1450;Perovskite;48.0;32500;;-2;1388;Ca,Ti,O,Mg,Nb;Ca,Ti,O3,Ca,Mg1,Nb2,O3
3254;CaTi0.5(Al1/2Nb1/2).5O3;1500/5h;Perovskite orthorhombic;48.0;26100;7;-4;1152;Ca,Ti,Al,Nb,O;Ca,Ti0,Al1,Nb1,O3
3255;CaTi0.5(Al1/2Nb1/2).5O3+1 wt% Li3NbO4;1300/5h;Perovskite orthorhombic;48.0;32100;7;-2;1152;Ca,Ti,Al,Nb,O,Li;Ca,Ti0,Al1,Nb1,O3,Li3,Nb,O4
3256;Ba8Nb4Ti3O24;1450;Hexagonal P63/mmc;48.0;23500;5.5;115;1389;Ba,Nb,Ti,O;Ba8,Nb4,Ti3,O24
3257;Sr2La4Ti5O18;1625/2h;;48.0;27350;;20;895;Sr,La,Ti,O;Sr2,La4,Ti5,O18
3258;Sr5LaTi2Nb3O18;1520;;48.0;27800;4.3;;1390;Sr,La,Ti,Nb,O;Sr5,La,Ti2,Nb3,O18
3259;Ba4Sm9.33Ti18O54+15 wt % BaCu(B2O5);950;Tungsten Bronze Orthorhombic;48.0;5500;;-41;1391;Ba,Sm,Ti,O,Cu,B;Ba4,Sm9,Ti18,O54,Ba,Cu,B2,O5
3260;(Ca1-0.3xLa0.2x)[Mg1/3Ta2/3)O3 (x=0.5);;Orthorhombic Pbnm;48.0;21000;;;1387;Ca,La,Mg,Ta,O;Ca1,La0,Mg1,Ta2,O3
3261;[(Ca,Sr)x(La,Nd)2/3-2x/3]TiO3 (x=0.1);1350/24h;Tetragonal I4/mcm;48.0;3700;;61;1392;Ca,Sr,La,Nd,Ti,O;Ca,Sr,La,Nd2,Ti,O3
3262;0.5La(Mg1/2Ti1/2)O3-0.5SrTiO3;;Perovskite Pbnm;48.1;5800;6.6;;978;La,Mg,Ti,O,Sr;La,Mg1,Ti1,O3,Sr,Ti,O3
3263;Ba3LaNb3O12;1350/6h;Trigonal R-3m;48.3;38000;6.76;-40;1315;Ba,La,Nb,O;Ba3,La,Nb3,O12
3264;Ba2-xSrxLa3Ti3NbO15 (x=0);1480;Hexagonal perovskite;48.3;20290;;8;1301;Ba,Sr,La,Ti,Nb,O;Ba2,Sr,La3,Ti3,Nb,O15
3265;0.2SrTiO3-0.8Ca0.61Nd0.26Ti1-xAl4x/3O3 (x=0.5);1520/4h;Orthorhombic Perovskite;48.3;40700;;4;1393;Sr,Ti,O,Ca,Nd,Al;Sr,Ti,O3,Ca0,Nd0,Ti1,Al4,O3
3266;Ca2Zn4Ti16O38;1100/4h;Trigonal R-3;48.4;31600;6.7;48;1394;Ca,Zn,Ti,O;Ca2,Zn4,Ti16,O38
3267;Ca5Nb2TiO12+1 wt% SnO2;1550/4h;Complex perovskite Orthorhombic Pnma;48.5;28000;;36;1155;Ca,Nb,Ti,O,Sn;Ca5,Nb2,Ti,O12,Sn,O2
3268;CaLa8Ti9O31;1550;Orthorhombic Pbam Perovskite;48.6;19350;3.65;-6;1272;Ca,La,Ti,O;Ca,La8,Ti9,O31
3269;Ba(Dy0.3Bi0.2Nb0.5)O3;1300;Perovskite;48.6;2000;;6;1341;Ba,Dy,Bi,Nb,O;Ba,Dy0,Bi0,Nb0,O3
3270;0.64CaTiO3-0.36LaGaO3;1300;Perovskite;48.7;38000;;;1395;Ca,Ti,O,La,Ga;Ca,Ti,O3,La,Ga,O3
3271;Ca5Nb2TiO12+1 wt% Al2O3; 1550/4h ;Complex perovskite Orthorhombic Pnma;48.7;29000;;33;1155;Ca,Nb,Ti,O,Al;Ca5,Nb2,Ti,O12,Al2,O3
3272;5.7Li2O-Nb2O5-14.7TiO2+2 wt%B2O3-CuO ;900;;48.7;16350;;32;760;Li,O,Nb,Ti,B,Cu;Li2,O,Nb2,O5,Ti,O2,B2,O3,Cu,O
3273;Sr2La4Ti5O18+0.3 wt% Bi2O3-B2O3 glass ;1625/2h;;48.7;23000;;22;895;Sr,La,Ti,O,Bi,B;Sr2,La4,Ti5,O18,Bi2,O3,B2,O3
3274;Ba(1-xCax)La4Ti4O15 (x=0.4) ;1575/4h ;Trigonal perovskite P-3m1;48.9;42400;;-7;1356;Ba,Ca,La,Ti,O;Ba1,Ca,La4,Ti4,O15
3275;(Ba1-xCax)La4Ti4O15 (x=0.6);1575/4h ;Trigonal perovskite P-3m1;48.9;41200;;-7;1356;Ba,Ca,La,Ti,O;Ba1,Ca,La4,Ti4,O15
3276;0.45La(Zn0.395Ti0.385Ta0.01Al0.21)O3-0.55CaTiO3;;Composite;49.0;29000;1957;0;1327;La,Zn,Ti,Ta,Al,O,Ca;La,Zn0,Ti0,Ta0,Al0,O3,Ca,Ti,O3
3277;Ca5Nb2TiO12+1 wt% Cr2O3 ;1550/4h ;Complex perovskite Orthorhombic Pnma;49.0;34000;;44;1155;Ca,Nb,Ti,O,Cr;Ca5,Nb2,Ti,O12,Cr2,O3
3278;Ca5Nb2TiO12+1 wt% Sb2O3 ;1550/4h ;Complex perovskite Orthorhombic Pnma;49.0;30500;;36;1155;Ca,Nb,Ti,O,Sb;Ca5,Nb2,Ti,O12,Sb2,O3
3279;0.9Bi2O3-0.1Nb2O5 ;900/3h ;Flurite delta-Bi2O3 Fm-3m;49.0;800;;-234;1396;Bi,O,Nb;Bi2,O3,Nb2,O5
3280;Ca(Zr0.8Ti0.2)O3 ;;Perovskite orthorhombic Pcnm;49.0;10800;;;906;Ca,Zr,Ti,O;Ca,Zr0,Ti0,O3
3281;0.7CaTiO3-0.3NdGaO3 ;1450/12h ;Perovskite;49.0;32000;;35;1174;Ca,Ti,O,Nd,Ga;Ca,Ti,O3,Nd,Ga,O3
3282;0.66CaTiO3-0.34(La0.5Nd0.5) GaO3;1540;Perovskite;49.0;43000;;0;1269;Ca,Ti,O,La,Nd,Ga;Ca,Ti,O3,La0,Nd0,Ga,O3
3283;11Li2O-3Nb2O5-12TiO2+0.5 wt% B2O3 ;900;M phase+Li2TiO3;49.2;8840;;58;1397;Li,O,Nb,Ti,B;Li2,O,Nb2,O5,Ti,O2,B2,O3
3284;Ca4La2Ti5-x(Mg1/3Nb2/3)xO17 (x=2) ;1540;Orthorhombic Pbnm;49.2;16000;;32;1152;Ca,La,Ti,Mg,Nb,O;Ca4,La2,Ti5,Mg1,Nb2,O17
3285;Ca2La4Ti5O18;; Trigonal perovskite R;49.3;20100;;6;1272;Ca,La,Ti,O;Ca2,La4,Ti5,O18
3286;0.7CaTiO3-0.3LaGaO3 ;;Perovskite;49.4;29000;8;22;1269;Ca,Ti,O,La,Ga;Ca,Ti,O3,La,Ga,O3
3287;CaTi0.53Al1/2Nb1/2)0.47O3+1 wt%Li3NbO4; 1300/5h ;Perovskite Orthorhombic;49.4;31400;7;12;1152;Ca,Ti,Al,Nb,O,Li;Ca,Ti0,Al1,Nb1,O3,Li3,Nb,O4
3288;Ba3LiTa3Ti5O21 ;1200;Perovskite Hexagonal P63/mcm;49.4;3100;;472;1398;Ba,Li,Ta,Ti,O;Ba3,Li,Ta3,Ti5,O21
3289;(Ba1-xCax)La4Ti4O15 (x=0.8) ;1575;Trigonal perovskite P-3m1;49.5;42400;;-5;1356;Ba,Ca,La,Ti,O;Ba1,Ca,La4,Ti4,O15
3290;Pr0.8Gd0.2TiNbO6 ;1400;Euxenite OrthorhombicPnma;49.5;9500;;51;564;Pr,Gd,Ti,Nb,O;Pr0,Gd0,Ti,Nb,O6
3291;Ba4LaNb2TaO15 ;;Hexagonal perovskite;49.5;24100;;75;1355;Ba,La,Nb,Ta,O;Ba4,La,Nb2,Ta,O15
3292;(Ni1/3Ta2/3)1-xTixO2 (x=0.4) ;1300;Tetragonal P42/mmm;49.6;17600;;40;1276;Ni,Ta,Ti,O;Ni1,Ta2,Ti,O2
3293;CaTi0.53(Al1/2Nb1/2)0.47O3 ;1500/5h ;Perovskite;49.8;26000;7;7;1152;Ca,Ti,Al,Nb,O;Ca,Ti0,Al1,Nb1,O3
3294;Ba3La2Ti2Nb2O15;1460;(A5B4O15) Hexagonal perovskite;49.8;22000;5;7;1297;Ba,La,Ti,Nb,O;Ba3,La2,Ti2,Nb2,O15
3295;Li1+x+yTa1-x-3yTix+4yO3 (x=0.1, y=0.175);1175/1h;M-Phase;49.8;10528;;32;1399;Li,Ta,Ti,O;Li1,Ta1,Ti,O3
3296;Ba6Ti14Nb2O39;1260/4h;Orthorhombic Bm21b;50.0;2600;4;165;1401;Ba,Ti,Nb,O;Ba6,Ti14,Nb2,O39
3297;Ca[(Li1/3Nb2/3)0.9Ti0.3]O3-d+1 wt% B2O3;940;Perovskite;50.0;6500;;-8;1402;Ca,Li,Nb,Ti,O,B;Ca,Li1,Nb2,Ti0,O3,B2,O3
3298;Pb0.7Ca0.3La0.5(Mg1/2Nb1/2)O3;1350/2h;Perovskite Cubic Fm3m;50.0;86000;;0;1403;Pb,Ca,La,Mg,Nb,O;Pb0,Ca0,La0,Mg1,Nb1,O3
3299;0.5La(Mg1/2Ti1/2)O3-0.5La2/3TiO3;1400/2h;Perovskite;50.0;10000;;5;1404;La,Mg,Ti,O;La,Mg1,Ti1,O3,La2,Ti,O3
3300;0.5CaTiO3-0.5La(Zn1/2Ti1/2)O3;1550/3h;Perovskite Orthorhombic;50.0;38000;7;0;1405;Ca,Ti,O,La,Zn;Ca,Ti,O3,La,Zn1,Ti1,O3
3301;Ba2Sr3Nb4O15(AnBn-1O3n);1400;Hexagonal perovskite;50.0;16500;4.7;232;325;Ba,Sr,Nb,O;Ba2,Sr3,Nb4,O15
3302;La0.33TaO3;1525;Perovskite Tetragonal P4/mmm;50.0;8000;3.8;144;1406;La,Ta,O;La0,Ta,O3
3303;Ca5Nb2TiO12+0.1 wt%2MgO-Al2O3-5SiO2;1520/2h;Orthorhombic Pnma;50.0;30000;4;38;1407;Ca,Nb,Ti,O,Mg,Al,Si;Ca5,Nb2,Ti,O12,Mg,O,Al2,O3,Si,O2
3304;TiTe3O8;720;Cubic Ia3;50.0;30600;5;133;586;Ti,Te,O;Ti,Te3,O8
3305;(1-x)(Mg0.95Zn0.05)TiO3-xCa0.6La0.8/3TiO3 (x=0.5);1320/4h;;50.0;43500;;122;465;Mg,Zn,Ti,O,Ca,La;Mg0,Zn0,Ti,O3,Ca0,La0,Ti,O3
3306;Ba3Ti2(Fe1/2Nb1/2)Nb4O21;1280;Hexagonal;50.0;5200;;10;1408;Ba,Ti,Fe,Nb,O;Ba3,Ti2,Fe1,Nb1,Nb4,O21
3307;Ba3Ti4-x(Mg1/3Nb2/3)xO21+BaCu(B2O5) (x=2);950;Hexagonal;50.0;10500;;18;1409;Ba,Ti,Mg,Nb,O,Cu,B;Ba3,Ti4,Mg1,Nb2,O21,Ba,Cu,B2,O5
3308;Ca4-xMgxLa2T5O17 (x=2);;;50.0;9450;;63;1029;Ca,Mg,La,T,O;Ca4,Mg,La2,T5,O17
3309;Ca(ZrxTi1-x)O3 (x=0.6);1470/15h;Perovskite Orthorhombic Pbnm;50.0;3800;3.46;460;916;Ca,Zr,Ti,O;Ca,Zr,Ti1,O3
3310;NiNb2O6+40 wt% TiO2;1300/2h;Composite;50.0;5700;6;99;1345;Ni,Nb,O,Ti;Ni,Nb2,O6,Ti,O2
3311;3Li2O-Nb2O5-3TiO2+2 wt% B2O3-CuO;900;M phase+Li2TiO3;50.1;8300;;35;1410;Li,O,Nb,Ti,B,Cu;Li2,O,Nb2,O5,Ti,O2,B2,O3,Cu,O
3312;(1-x)La2/3TiO3-xNiTiO3 (x=0.2);1340;Perovskite;50.7;13900;3.5;24;1411;La,Ti,O,Ni;La2,Ti,O3,Ni,Ti,O3
3313;Sr5LaTi2Nb3O18;1520;;50.7;27800;;19;1412;Sr,La,Ti,Nb,O;Sr5,La,Ti2,Nb3,O18
3314;Ba0.2Sr0.8La4Ti4O15+1 wt%La2O3-0.5B2O3-0.5TiO2;1550/3h;Hexagonal perovskite;50.7;72700;;-7;1413;Ba,Sr,La,Ti,O,B;Ba0,Sr0,La4,Ti4,O15,La2,O3,B2,O3,Ti,O2
3315;Ba(Sm0.3Bi0.2Nb0.5)O3;1300;Perovskite;50.8;1600;;14;1341;Ba,Sm,Bi,Nb,O;Ba,Sm0,Bi0,Nb0,O3
3316;Ba5SrNb4TiO18;1450/4h;;50.8;7000;;83;895;Ba,Sr,Nb,Ti,O;Ba5,Sr,Nb4,Ti,O18
3317;0.75CaTiO3-0.25SmAlO3;1450/12h;Perovskite Orthorhombic;51.0;31000;;31;1174;Ca,Ti,O,Sm,Al;Ca,Ti,O3,Sm,Al,O3
3318;0.7CaTiO3-0.3SmGaO3;1450/12h;Perovskite Orthorhombic;51.0;18000;;41;1174;Ca,Ti,O,Sm,Ga;Ca,Ti,O3,Sm,Ga,O3
3319;Ba3Sr2Nb4O15(AnBn-1O3n);1400;Hexagonal Perovskite;51.0;21200;4.6;117;325;Ba,Sr,Nb,O;Ba3,Sr2,Nb4,O15
3320;Ca0.6(Li0.5Nd0.5).4)0.45Zn0.55TiO3;1150;;51.0;12700;;17;1281;Ca,Li,Nd,Zn,Ti,O;Ca0,Li0,Nd0,Zn0,Ti,O3
3321;Pr0.9Gd0.1TiNbO6;1400;Euxenite Orthorhombic Pnma;51.0;8400;;53;564;Pr,Gd,Ti,Nb,O;Pr0,Gd0,Ti,Nb,O6
3322;Zr0.3(Zn1/3Nb2/3)0.7TiO4 ;1290;;51.0;26600;;70;1414;Zr,Zn,Nb,Ti,O;Zr0,Zn1,Nb2,Ti,O4
3323;Na1-xKxCa4Nb5O17 (x=1) ;1300;MonoclinicP21/a AnBnO3n+2;51.0;2300;;473;1333;Na,K,Ca,Nb,O;Na1,K,Ca4,Nb5,O17
3324;Sr0.5Ba0.5Ca4Nb4TiO17;; Orthorhombic Pnnm;51.6;10200;5.37;-14;1415;Sr,Ba,Ca,Nb,Ti,O;Sr0,Ba0,Ca4,Nb4,Ti,O17
3325;0.3La(Mg1/2Ti1/2)O3-0.7CaTiO3;1500;Perovskite Pbnm;51.2;43800;5.8;-;932;La,Mg,Ti,O,Ca;La,Mg1,Ti1,O3,Ca,Ti,O3
3326;3Li2O-Nb2O5-3TiO2+1 wt%0.83Li2O-0.17V2O5;900;M-Phase+Li2TiO3;51.3;7200;;22;1416;Li,O,Nb,Ti,V;Li2,O,Nb2,O5,Ti,O2,Li2,O,V2,O5
3327;TiFeNbO6+2 wt% Bi2O3 ;1125/5h ;Tetragonal;51.3;1400;3.6;103;1379;Ti,Fe,Nb,O,Bi;Ti,Fe,Nb,O6,Bi2,O3
3328;(1-x)La2/3TiO3-xNiTiO3 (0.01) ;1380;Perovskite;51.4;1600;3.55;25;1411;La,Ti,O,Ni;La2,Ti,O3,Ni,Ti,O3
3329;Ba3La2Ti2Nb2O15 ;1450;;51.5;;;15;1417;Ba,La,Ti,Nb,O;Ba3,La2,Ti2,Nb2,O15
3330;Ca[(Ga1/2Nb1/2)1-xTix]O3 (x=0.47) ;;Pbnm;51.6;34100;;0;1418;Ca,Ga,Nb,Ti,O;Ca,Ga1,Nb1,Ti,O3
3331;(Pb0.2Ca0.8)[(Ca1/3Nb2/3) 0.8Ti0.2]O3 ;1350/3h ;Perovskite;51.7;7270;;0;1419;Pb,Ca,Nb,Ti,O;Pb0,Ca0,Ca1,Nb2,Ti0,O3
3332;Ba0.5Ca0.5(Fe1/2Nb1/2)O3 ;;Perovskite;51.7;960;6.9;45;1163;Ba,Ca,Fe,Nb,O;Ba0,Ca0,Fe1,Nb1,O3
3333;Bi2(Zn1/3Ta2/3)2O7 ;850;Cubic Fd3m;51.8;2600;;-26;1420;Bi,Zn,Ta,O;Bi2,Zn1,Ta2,O7
3334;0.3LaAlO3-0.7SrTiO3;1680;Perovskite;52.0;50800;9.3;56;832;La,Al,O,Sr,Ti;La,Al,O3,Sr,Ti,O3
3335;(Li1/2Sm1/2)TiO3;1300;Perovskite Orthorhombic;52.0;2290;3;-266;1421;Li,Sm,Ti,O;Li1,Sm1,Ti,O3
3336;Ca4SrNb2TiO12 ;1550;Orthorhombic Pnma;52.0;15000;3.59;42;1209;Ca,Sr,Nb,Ti,O;Ca4,Sr,Nb2,Ti,O12
3337;Ce0.33TaO3 ;1525;;52.0;10000;3.58;159;1406;Ce,Ta,O;Ce0,Ta,O3
3338;NdTiNbO6 ;1370;Euxenite Orthorhombic Pnma;52.0;4480;4.93;46;563;Nd,Ti,Nb,O;Nd,Ti,Nb,O6
3339;Pr0.95Gd0.05TiNbO6 ;1370;Euxenite Orthorhombic Pnma;52.0;18500;;54;564;Pr,Gd,Ti,Nb,O;Pr0,Gd0,Ti,Nb,O6
3340;CaTi0.6(Al1/2Ta1/2)0.4O3; 1500/15h ;Perovskite Orthorhombic;52.0;13200;8;37;1266;Ca,Ti,Al,Ta,O;Ca,Ti0,Al1,Ta1,O3
3341;0.7CaTiO3-0.3LaGaO3 ;1450/12h ;Perovskite;52.0;27000;;40;1174;Ca,Ti,O,La,Ga;Ca,Ti,O3,La,Ga,O3
3342;Ba4LaTiNb3O15(A5B4O15);1450;Hexagonal perovskite;52.0;15600;4.47;93;1210;Ba,La,Ti,Nb,O;Ba4,La,Ti,Nb3,O15,A5,B4,O15
3343;Ba4Sm9.33Ti18O54+10 wt% BaCu(B2O5);950;Orthorhombic;52.0;4000;;-29;1422;Ba,Sm,Ti,O,Cu,B;Ba4,Sm9,Ti18,O54,Ba,Cu,B2,O5
3344;Ba6-3xSm8+2xTi18O54 (x=2/3)+3.5Bi2O3-B2O3;1050;Tungsten bronze Orthorhombic;52.0;4500;;6;1422;Ba,Sm,Ti,O,Bi,B;Ba6,Sm8,Ti18,O54,Bi2,O3,B2,O3
3345;3Li2O-Nb2O56TiO2+21 wt% B2O3 ;900;;52.0;12000;;32;760;Li,O,Nb,Ti,B;Li2,O,Nb2,O56,Ti,O2,B2,O3
3346;Ca5-xZnxNb4TiO17 (x=0.4) ;1260;Perovskite AnBnO3n+2;52.0;9950;;-9;1423;Ca,Zn,Nb,Ti,O;Ca5,Zn,Nb4,Ti,O17
3347;Ba0.9Ca0.1(Fe1/2Nb1/2)O3 ;;Perovskite;52.1;620;6.8;45;1163;Ba,Ca,Fe,Nb,O;Ba0,Ca0,Fe1,Nb1,O3
3348;Pb0.4Ca0.6(Mg1/3Nb2/3)1-x Snx]O3 (x=0.1) ;1280/2h ;Perovskite Tetragonal;52.2;8150;5;-3;1424;Pb,Ca,Mg,Nb,Sn,O;Pb0,Ca0,Mg1,Nb2,Sn,O3
3349;CaTi0.5 (Fé0.5Nb0.5).5O3+3 wt% B2O3 ;900/2h ;Perovskite orthorhombic;52.3;2930;;13;1425;Ca,Ti,F,Nb,O,B;Ca,Ti0,F,Nb0,O3,B2,O3
3350;0.4(La1/2Na1/2)TiO3-0.6Ca(Mg1/3Nb2/3)O3;1450;Perovskite Orthorhombic;52.3;29700;6;2;1426;La,Na,Ti,O,Ca,Mg,Nb;La1,Na1,Ti,O3,Ca,Mg1,Nb2,O3
3351;0.5Ca0.6La0.267TiO3-0.5Ca(Mg1/3Nb2/3)O3;1490/4h;Perovskite Composite;52.4;36400;5.8;3;1427;Ca,La,Ti,O,Mg,Nb;Ca0,La0,Ti,O3,Ca,Mg1,Nb2,O3
3352;Sr1-xCaxLa4Ti5O17 (x=0.85);1580/6h;Orthorhombic Pnnm;52.4;12600;;-23;1428;Sr,Ca,La,Ti,O;Sr1,Ca,La4,Ti5,O17
3353;Sr1-xCaxLa4Ti5O17 (x=1);1580/6h;Orthorhombic Pnnm;52.7;12700;;-37;1428;Sr,Ca,La,Ti,O;Sr1,Ca,La4,Ti5,O17
3354;(1-x)Sr0.2Na0.4Sm0.4TiO3-SmAlO3 (x=0.25);1470/4h;Orthorhombic perovskite;52.7;9700;;2;1429;Sr,Na,Sm,Ti,O,Al;Sr0,Na0,Sm0,Ti,O3,Sm,Al,O3
3355;Pb0.2Ca0.8(Fe1/2Nb1/2)O3;;Perovskite;53.0;10000;4.1;-69;996;Pb,Ca,Fe,Nb,O;Pb0,Ca0,Fe1,Nb1,O3
3356;Bi2Ti4O11;1100;Monoclinic C2/m;53.0;4900;;-520;1372;Bi,Ti,O;Bi2,Ti4,O11
3357;Ba3Ti4-x(Zn1/3Nb2/3)xNb4O21 (x=2),+1wt% MnCO3-CuO+1 wt% ZBS;900/2h;;53.0;14600;;6;1430;Ba,Ti,Zn,Nb,O,Mn,C,Cu,B,Si;Ba3,Ti4,Zn1,Nb2,Nb4,O21,Mn,C,O3,Cu,O,Zn,O,B2,O3,Si,O2
3358;PrTiNbO6;1370;Euxenite Orthorhombic Pnma;53.0;12300;4.85;56;563;Pr,Ti,Nb,O;Pr,Ti,Nb,O6
3359;Ba3Ti4-x(Zn1/3Nb2/3)xNb4O21 (x=2)+1wt% ZBS+1 wt% MnCO3-CuO;900/2h;Hexagonal P63/mcm;53.0;14600;;6;1430;Ba,Ti,Zn,Nb,O,B,Si,Mn,C,Cu;Ba3,Ti4,Zn1,Nb2,Nb4,O21,Zn,O,B2,O3,Si,O2,Mn,C,O3,Cu,O
3360;BaLa4Ti4O15 (textured);1600/2h;Hexagonal Perovskite P-3m1;53.0;41400;;-1;1431;Ba,La,Ti,O;Ba,La4,Ti4,O15
3361;(Ca1-xNd2x/3)TiO3 (x=0.3)+2 wt%CaO-ZnO-B2O3;900/1h;Perovskite Orthorhombic;53.0;3800;;55;1432;Ca,Nd,Ti,O,Zn,B;Ca1,Nd2,Ti,O3,Ca,O,Zn,O,B2,O3
3362;Ca0.02Zn1.98Sn0.08Ti1.92Nb2O8;1120/6h;;53.1;48000;21;;1433;Ca,Zn,Sn,Ti,Nb,O;Ca0,Zn1,Sn0,Ti1,Nb2,O8
3363;0.8TiO2-0.2Bi2O3;;Mixture phases;53.2;4500;;-550;1434;Ti,O,Bi;Ti,O2,Bi2,O3
3364;(1-x)La2/3TiO3-xNiTiO3 (0.15);1340;Perovskite;53.3;12950;3.4;21;1411;La,Ti,O,Ni;La2,Ti,O3,Ni,Ti,O3
3365;CaLa4Ti5O17;1550;Perovskite Orthorhombic Pnnm;53.7;17400;3.7;-26;1272;Ca,La,Ti,O;Ca,La4,Ti5,O17
3366;Sr1-xCaxLa4Ti5O17 (x=1);1580/6h;Orthorhombic Pnnm Perovskite;53.7;11500;;-1;1428;Sr,Ca,La,Ti,O;Sr1,Ca,La4,Ti5,O17
3367;0.8La2/3TiO3-0.2LaAlO3;1400;Perovskite Orthorhomic;53.9;29000;5.4;35;1096;La,Ti,O,Al;La2,Ti,O3,La,Al,O3
3368;CeTiNbO6;1360;Euxenite Orthorhombic Pnma;54.0;6530;4.4;67;563;Ce,Ti,Nb,O;Ce,Ti,Nb,O6
3369;0.4CaTiO3-0.6Ca(Mg1/3Nb2/3)O3;1450;Perovskite;54.0;32000;6.7;18;944;Ca,Ti,O,Mg,Nb;Ca,Ti,O3,Ca,Mg1,Nb2,O3
3370;0.8La2/3TiO3-0.2LaAlO3;1400;Perovskite;54.0;29000;;35;1096;La,Ti,O,Al;La2,Ti,O3,La,Al,O3
3371;Ca3Sr2Nb2TiO12;1540;Orthorhombic Pnma;54.0;10000;3.5;45;1209;Ca,Sr,Nb,Ti,O;Ca3,Sr2,Nb2,Ti,O12
3372;Y2O3-2TiO2;1460;Mixed phases;54.0;6565;4.65;-31;1435;Y,O,Ti;Y2,O3,Ti,O2
3373;Ba6-3xSm8+2xTi18O54 (x=2/3)+3.5 wt%Bi2O3-B2O3+1.5 wt% LiF;1050;Tungsten Bronze Orthorhombic;54.0;3400;;29;1422;Ba,Sm,Ti,O,Bi,B,Li,F;Ba6,Sm8,Ti18,O54,Bi2,O3,B2,O3,Li,F
3374;(Ca0.85Nd0.1)[Ti0.5(Mg0.33Nb0.67)0.5]O3;;-;54.1;7660;;1;1436;Ca,Nd,Ti,Mg,Nb,O;Ca0,Nd0,Ti0,Mg0,Nb0,O3
3375;0.48Nd(Zn1/2Ti1/2)O3-0.52SrTiO3;1350;Composite;54.2;84000;;0;1437;Nd,Zn,Ti,O,Sr;Nd,Zn1,Ti1,O3,Sr,Ti,O3
3376;Ca[Ti1-x(Mg1/3Nb2/3)x]O3 (x=0.5);1450/4h;;54.3;22900;;39;1271;Ca,Ti,Mg,Nb,O;Ca,Ti1,Mg1,Nb2,O3
3377;Ba(Ti0.85Mn0.15)O3+10 wt% B2O3 ;1100;Composite;54.4;3400;;254;1319;Ba,Ti,Mn,O,B;Ba,Ti0,Mn0,O3,B2,O3
3378;Ba0.6Ca0.4(Fe1/2Nb1/2)O3 ;;Perovskite;54.5;600;6.6;55;1163;Ba,Ca,Fe,Nb,O;Ba0,Ca0,Fe1,Nb1,O3
3379;Ba(Ti0.85Mn0.15)O3+15 wt% Bi2O3;900;Perovskite;54.7;1300;;183;1319;Ba,Ti,Mn,O,Bi;Ba,Ti0,Mn0,O3,Bi2,O3
3380;Li1+x+yTa1-x-3yTix+4yO3 (x=0.1, y=0.15) ;1175/1h ;M-Phase;54.8;10400;;34;1400;Li,Ta,Ti,O;Li1,Ta1,Ti,O3
3381;Ba[Zn1/4Ti1/4Nb1/2]O3 ;1400;Perovskite cubic;54.8;13200;6.1;;1228;Ba,Zn,Ti,Nb,O;Ba,Zn1,Ti1,Nb1,O3
3382;CaLa8Ti9O31 ;;Orthorhombic Pbam;54.9;19300;;-6;1272;Ca,La,Ti,O;Ca,La8,Ti9,O31
3383;Li1+x-yNb1-x-yTix+4yO3 (x=0.1, y=0.175) ;1100/1h ;M-Phase;54.9;8890;6.2;28;1400,1438;Li,Nb,Ti,O;Li1,Nb1,Ti,O3
3384;Ba3LiNb3Ti5O21 ;1200;Hexagonal P63/mcm;54.9;3200;;472;1398;Ba,Li,Nb,Ti,O;Ba3,Li,Nb3,Ti5,O21
3385;Ba0.75Sr0.25 (Nd0.75Bi0.25)2Ti4O12+20wt% La2O3-B2O3-ZnO-CaO;900;Multiphase;54.9;2900;;17;1439;Ba,Sr,Nd,Bi,Ti,O,La,B,Zn,Ca;Ba0,Sr0,Nd0,Bi0,Ti4,O12,La2,O3,B2,O3,Zn,O,Ca,O
3386;Ga0.5Nb0.5TiO4;1250;Tetragonal P42/mnm;54.9;16600;;165;1250;Ga,Nb,Ti,O;Ga0,Nb0,Ti,O4
3387;Ba3Ti4Nb4O21 ;1270;Hexagonal P63/mcm;55.0;9500;5.5;100;1208;Ba,Ti,Nb,O;Ba3,Ti4,Nb4,O21
3388;Sm(2-x)/3LixTiO3 (x=0.5) ;1350;Perovskite;55.0;2000;;-260;1440;Sm,Li,Ti,O;Sm2,Li,Ti,O3
3389;Ca[(Li1/3Nb2/3)1-xTix] O3-delta (x=0.5); 1150/3h ;Perovskite;55.0;18600;;83;752;Ca,Li,Nb,Ti,O;Ca,Li1,Nb2,Ti,O3
3390;0.2PbZrO3-0.8Ca(Fe1/2Nb1/2)O3 ;1250;Perovskite Orthorhombic Pbnm;55.1;450;5.3;-52;1164;Pb,Zr,O,Ca,Fe,Nb;Pb,Zr,O3,Ca,Fe1,Nb1,O3
3391;Ba4La2Ti3Nb2O18 ;1450/6h ;AnBn-1O3n perovskite Trigonal R-3m;55.1;21270;5.1;;1441;Ba,La,Ti,Nb,O;Ba4,La2,Ti3,Nb2,O18
3392;Ca[(Li1/3Nb2/3)1-xTix]O3 (x=0.5); 1150/3h ;Perovskite;55.2;18600;;83;752;Ca,Li,Nb,Ti,O;Ca,Li1,Nb2,Ti,O3
3393;CaLa4Ti5O17 ;;Orthorhombic Pnnm;55.2;17400;;-20;1272;Ca,La,Ti,O;Ca,La4,Ti5,O17
3394;(Zn1/3Ta2/3)0.7Ti0.3O2 ;1200;;55.3;17500;;30;1442;Zn,Ta,Ti,O;Zn1,Ta2,Ti0,O2
3395;MBRT-90+10 wt% Li2O-B2O3-SiO2-(56.92:37.59);875;Composite;55.3;2500;;26;510;Ba,Nd,Sm,Bi,Ti,O,Li,B,Si;Ba,Nd,Sm,Bi,Ti4,O12,Li2,O,B2,O3,Si,O2
3396;Ba3LiNb3-xTaxTi9O21 (x=3) ;1180;Hexagonal P63/mcm;55.6;18500;;70;1443;Ba,Li,Nb,Ta,Ti,O;Ba3,Li,Nb3,Ta,Ti9,O21
3397;CaTi.6(Al1/2Nb1/2).4O3 ;1500/5h ;Perovskite Orthorhombic;55.7;21800;7;47;1152;Ca,Ti,Al,Nb,O;Ca,Ti,Al1,Nb1,O3
3398;Sr1-xCaxLa4Ti5O17 (x=0.5) ;1550/6h ;Orthorhombic Pnnm;55.8;118000;;9;1428;Sr,Ca,La,Ti,O;Sr1,Ca,La4,Ti5,O17
3399;CaLa4Ti4.95Zr0.05O17 ;1500/4h ;Orthorhombic Pnnm;55.9;15600;;5;1444;Ca,La,Ti,Zr,O;Ca,La4,Ti4,Zr0,O17
3400;Ba6-3xSm8+2xTi18O54 (x=2/3)+5 wt%Bi2O3-B2O3;1050;Tungsten bronze Orthorhombic;56.0;4300;;-15;1422;Ba,Sm,Ti,O,Bi,B;Ba6,Sm8,Ti18,O54,Bi2,O3,B2,O3
3401;Ba6-3xSm8+2xTi18O54 (x=2/3)+3.5 wt%Bi2O3-B2O3+01LiF;1050;Tungsten bronze Orthorhombic;56.0;3900;;23;1422;Ba,Sm,Ti,O,Bi,B,Li,F;Ba6,Sm8,Ti18,O54,Bi2,O3,B2,O3,Li,F
3402;0.64BaTi4O9-0.35BaPr2Ti4O19;;Composite;56.0;1000;;;1445;Ba,Ti,O,Pr;Ba,Ti4,O9,Ba,Pr2,Ti4,O19
3403;(Sr0.1Ca.9)3Ti2O7;;Orthorhombic Ccm21;56.0;3000;2.5;141;1358;Sr,Ca,Ti,O;Sr0,Ca,Ti2,O7
3404;BaTi3Nb4O17;1310/4h;Orthorhombic Bbmm;56.0;8400;4;86;1401;Ba,Ti,Nb,O;Ba,Ti3,Nb4,O17
3405;BaTi0.95Ni0.05O3-delta;1450/2h;Perovskite;56.0;2400;;;1446;Ba,Ti,Nb,O;Ba,Ti0,Ni0,O3
3406;Bi2TeO6 (oxygen atm);720/15h;Orthorhombic Cmca;56.0;10400;;-49;1068;Bi,Te,O;Bi2,Te,O6
3407;TiFeNbO6+4 wt% Bi2O3;1125/5h;Tetragonal;56.1;1000;3.45;17;1379;Ti,Fe,Nb,O,Bi;Ti,Fe,Nb,O6,Bi2,O3
3408;Li1+x-yNb1-x-yTix+4yO3 (x=0.1, y=0.15);1100/1h;M-Phase;56.2;8350;6;15;1400,1438;Li,Nb,Ti,O;Li1,Nb1,Ti,O3
3409;0.5MgTiO3-0.5CaTiO3-0.25(Nd2O3-2TiO2);;Composite;56.3;23500;;68;1383;Mg,Ti,O,Ca,Nd;Mg,Ti,O3,Ca,Ti,O3,Nd2,O3,Ti,O2
3410;Ca0.99Mg0.01La4Ti5O17;1500;Orthorhombic Pnnm;56.3;12300;6.4;-10;1447;Ca,Mg,La,Ti,O;Ca0,Mg0,La4,Ti5,O17
3411;Ni0.5Ti0.5NbO4+2 wt% ZnO;930/6h;Tetragonal P42/mnm;56.3;67000;;78;1448;Ni,Ti,Nb,O,Zn;Ni0,Ti0,Nb,O4,Zn,O
3412;Ca1-xZnxLa4Ti5O17 (x=0);1500/4h;Orthorhombic Pnnm;56.5;12500;6.6;4;1449;Ca,Zn,La,Ti,O;Ca1,Zn,La4,Ti5,O17
3413;Li1+x-yNb1-x-3yTix+4yO3 (x=0.1, y=0.1);1150/10h;;56.5;4500;;-7;1450;Li,Nb,Ti,O;Li1,Nb1,Ti,O3
3414;Sr1-xCaxLa4Ti5O17 (x=0.25);1150/6h;Orthorhombic Pnnm;56.5;10960;;39;1428;Sr,Ca,La,Ti,O;Sr1,Ca,La4,Ti5,O17
3415;CaTi.6(Al1/2Nb1/2).4O3+1 wt% Li3NbO4;1300/5h;Perovskite Orthorhombic;56.6;28000;7;53;1152;Ca,Ti,Al,Nb,O,Li;Ca,Ti,Al1,Nb1,O3,Li3,Nb,O4
3416;BaxLa4Ti3+xO12+3x (x=3);;;56.6;13380;;-191;1310;Ba,La,Ti,O;Ba,La4,Ti3,O12
3417;Ca0.97Mg0.03La4Ti5O17;1450;Orthorhombic Pnnm;56.7;10800;5.3;-16;1447;Ca,Mg,La,Ti,O;Ca0,Mg0,La4,Ti5,O17
3418;Ni0.5Ti0.5NbO4;1100/6h;;56.8;21100;;79;1448;Ni,Ti,Nb,O;Ni0,Ti0,Nb,O4
3419;0.7CaTiO3-0.3Sm(Mg0.5Ti0.5)O3;1550;Composite;57.0;11150;4.1;54;865;Ca,Ti,O,Sm,Mg;Ca,Ti,O3,Sm,Mg0,Ti0,O3
3420;La0.4Ba0.6Ti0.6Y0.4O3;1600/4h;;57.0;750;;12;1451;La,Ba,Ti,Y,O;La0,Ba0,Ti0,Y0,O3
3421;Bi2O3-CaO-Nb2O5 (46.15:23.08:30.77);950;;57.0;470;3.7;24;1452;Bi,O,Ca,Nb;Bi2,O3,Ca,O,Nb2,O5
3422;Ca1-xZnxLa4Ti5O17 (x=0.025);1500/4h;Orthorhombic Pnnm;57.0;17400;6.7;8;1449;Ca,Zn,La,Ti,O;Ca1,Zn,La4,Ti5,O17
3423;Ca0.99Zn0.01La4Ti5O17+0.5 wt% CuO;1450;Orthorhombic Pnnm;57.0;15000;;-8;1453;Ca,Zn,La,Ti,O,Cu;Ca0,Zn0,La4,Ti5,O17,Cu,O
3424;CaLa4Ti5O17;1500;Perovskite Pnnm Orthorhombic;57.0;9000;;-10;1454;Ca,La,Ti,O;Ca,La4,Ti5,O17
3425;Ba5LaTi2Nb3O15;1420/6h;AnBn-1O3n perovskite Trigonal R-3m;57.3;18450;4.7;;1441;Ba,La,Ti,Nb,O;Ba5,La,Ti2,Nb3,O15
3426;SrLa4Ti4.9Zr0.1O12;;Orthorhombic;57.3;9800;;70;1455;Sr,La,Ti,Zr,O;Sr,La4,Ti4,Zr0,O12
3427;Pb0.4Ca0.6(Mg1/3Nb2/3)1-x Snx]O3 (x=0.05);1280;Perovskite tetragonal;57.4;8120;5;-4;1424;Pb,Ca,Mg,Nb,Sn,O;Pb0,Ca0,Mg1,Nb2,Sn,O3
3428;Ca1-xZnxLa4Ti5O17 (x=0.01);1450;Orthorhombic Pnnm;57.6;17100;;5;1449;Ca,Zn,La,Ti,O;Ca1,Zn,La4,Ti5,O17
3429;Ba0.7Ca0.3(Fe1/2Nb1/2)O3 ;;Perovskite;57.7;830;7.8;101;1163;Ba,Ca,Fe,Nb,O;Ba0,Ca0,Fe1,Nb1,O3
3430;0.85La2/3TiO3-0.15LaAlO3 ;1375;Perovskite Orthorhomic;57.7;27900;5.2;65;1096;La,Ti,O,Al;La2,Ti,O3,La,Al,O3
3431;(Zn1/3Nb2/3)0.4(Ti0.7Sn0.3)0.6O2 ;1150/3h;;57.8;14800;;58;1456;Zn,Nb,Ti,Sn,O;Zn1,Nb2,Ti0,Sn0,O2
3432;Sr3Ti2O7(Srn+1TinO3n+1) ;;Perovskite Tetragonal I4/mmm;57.9;18850;2.5;317;1358;Sr,Ti,O;Sr3,Ti2,O7,Sr,Ti,O3
3433;Sr2.4Ca0.6Ti2O7 ;1600;Tetragonal I4/mmm;57.9;25700;2.5;359;1222;Sr,Ca,Ti,O;Sr2,Ca0,Ti2,O7
3434;LiNb0.6Ti0.5O3; textured;Not available;57.9;6325;;-14;1457;Li,Nb,Ti,O;Li,Nb0,Ti0,O3
3435;Ba6-3xSm8+2xTi18O54 (x=2/3)+3.5 wt%Bi2O3-B2O3+0.5 wt% LiF;1050;Tungsten bronze Orthorhombic;58.0;4500;;6;1422;Ba,Sm,Ti,O,Bi,B,Li,F;Ba6,Sm8,Ti18,O54,Bi2,O3,B2,O3,Li,F
3436;(Sr0.8Ca0.2)3Ti2O7 ;;Tetragonal I4/mmm;58.0;2500;2.5;359;1358;Sr,Ca,Ti,O;Sr0,Ca0,Ti2,O7
3437;0.8Ca0.85Nd0.1TiO3-0.2SmAlO3 ;1400;Perovskite;58.0;14000;;13;1458;Ca,Nd,Ti,O,Sm,Al;Ca0,Nd0,Ti,O3,Sm,Al,O3
3438;4CaO-BaO-Nb2O5-TiO2 ;1490;Composite;58.0;4000;3.4;44;1307;Ca,O,Ba,Nb,Ti;Ca,O,Ba,O,Nb2,O5,Ti,O2
3439;Bi2O3-CaO-Nb2O5 (45.75:21.75:32.5) ;1050;Composite;58.0;1060;3.8;20;1452;Bi,O,Ca,Nb;Bi2,O3,Ca,O,Nb2,O5
3440;(1-x)La2/3TiO3-xNiTiO3 (0.075);1340;Perovskite;58.0;15000;3.4;22;1411;La,Ti,O,Ni;La2,Ti,O3,Ni,Ti,O3
3441;TiFeNbO6+6 wt% Bi2O3; 1125/5h ;Tetragonal;58.1;650;3.32;118;1379;Ti,Fe,Nb,O,Bi;Ti,Fe,Nb,O6,Bi2,O3
3442;(Ni1/3Ta2/3)1-xTixO2 (x=0.5) ;1300;Rutile Tetragonal P42/mmm;58.3;13900;;86;1276;Ni,Ta,Ti,O;Ni1,Ta2,Ti,O2
3443;Li1+x-yNb1-x-yTix+4yO3 (x=0.05, y=0.1) ;1100/1h ;M-Phase;58.4;6230;6.3;-31;1400,1438;Li,Nb,Ti,O;Li1,Nb1,Ti,O3
3444;0.3La(Mg1/2Ti1/2)O-0.7CaTiO3;1500;Perovskite Pbnm;58.8;40390;5.5;71;932;La,Mg,Ti,O,Ca;La,Mg1,Ti1,O,Ca,Ti,O3
3445;0.8Ca0.85Nd0.0.1TiO3-0.2SmAlO3;; Perovskite Orthorhombic;58.9;14600;;13;1458;Ca,Nd,Ti,O,Sm,Al;Ca0,Nd0,Ti,O3,Sm,Al,O3
3446;Li1+x+yTa1-x-3yTix+4yO3 (x=0.1, y=0.1) ;1175/1h ;M-Phase;58.9;7720;;26;1400,1438;Li,Ta,Ti,O;Li1,Ta1,Ti,O3
3447;0.42(La1/2Na1/2)TiO3-0.58Ca(Fe1/2Nb1/2)O3;1300/10h ;Complex perovskite Orthorhombic;58.9;14070;6.6;0;1459;La,Na,Ti,O,Ca,Fe,Nb;La1,Na1,Ti,O3,Ca,Fe1,Nb1,O3
3448;Pb0.4Ca0.6(Ni1/3Nb2/3)O3 ;;Perovskite;59.0;7100;4.2;6;996;Pb,Ca,Ni,Nb,O;Pb0,Ca0,Ni1,Nb2,O3
3449;Bi18Ca8Nb12O65 ;950;;59.0;610;3.7;25;1452;Bi,Ca,Nb,O;Bi18,Ca8,Nb12,O65
3450;Ca(ZrxTi1-x)O3 (x=0.5) ;1470/15h ;Perovskite Orthorhombic Pbnm;59.0;4400;3.14;459;916;Ca,Zr,Ti,O;Ca,Zr,Ti1,O3
3451;(1-y)Li2.02Ti0.92Nb0.06O3 (y=0.8) ;1070;;59.1;6900;;36;722;Li,Ti,Nb,O;Li2,Ti0,Nb0,O3
3452;Li1+x-yNb1-x-yTix+4yO3 (x=0.1, y=0.125) ;1100/1h ;M-Phase;59.2;7560;6;22;1400,1438;Li,Nb,Ti,O;Li1,Nb1,Ti,O3
3453;Ca4La2Ti5-x(Mg1/3Nb2/3)xO17 (x=1) ;1540;Orthorhombic Pbnm;59.3;15500;;72;1118;Ca,La,Ti,Mg,Nb,O;Ca4,La2,Ti5,Mg1,Nb2,O17
3454;Ba0.8Ca0.2(Fe1/2Nb1/2)O3 ;;Complex Perovskite;59.5;550;6.3;80;1163;Ba,Ca,Fe,Nb,O;Ba0,Ca0,Fe1,Nb1,O3
3455;(1-x)La2/3TiO3-xNiTiO3 (0.05) ;1360;Perovskite;59.6;14860;3.2;22;1411;La,Ti,O,Ni;La2,Ti,O3,Ni,Ti,O3
3456;Li1+x+yTa1-x-3yTix+4yO3 (x=0.15, y=0.1);1175/1h;M-Phase;59.6;9100;;42;1400,1438;Li,Ta,Ti,O;Li1,Ta1,Ti,O3
3457;Pb0.25Ca0.75[(Mg1/3Nb2/3)0.75Ti0.25]O3;;Perovskite;60.0;11000;;0;1460;Pb,Ca,Mg,Nb,Ti,O;Pb0,Ca0,Mg1,Nb2,Ti0,O3
3458;Ba(Ti0.85Mn0.15)O3;1400;Perovskite;60.0;12000;;225;1461;Ba,Ti,Mn,O;Ba,Ti0,Mn0,O3
3459;BaSm2Ti4O12+16 mol% BaCuB2O5;875;Tungsten-Bronze Orthorhombic;60.0;4500;;-30;1462;Ba,Sm,Ti,O,Cu,B;Ba,Sm2,Ti4,O12,Ba,Cu,B2,O5
3460;Ba4Sm9.33Ti18O54+8 wt% BaCu(B2O5);1050;Tungsten Bronze Orthorhombic;60.0;4100;;-26;1391;Ba,Sm,Ti,O,Cu,B;Ba4,Sm9,Ti18,O54,Ba,Cu,B2,O5
3461;(Sr0.2Ca0.8)3Ti2O7;;Orthorhombic Ccm21;60.0;2630;2.5;232;1358;Sr,Ca,Ti,O;Sr0,Ca0,Ti2,O7
3462;0.5CaTiO3-0.5Sr(Mg1/3Nb2/3)O3;1600;Perovskite;60.0;14000;;60;1347;Ca,Ti,O,Sr,Mg,Nb;Ca,Ti,O3,Sr,Mg1,Nb2,O3
3463;BaNd2Ti3O10;;Tungsten bronze;60.0;5300;4.2;140;1463;Ba,Nd,Ti,O;Ba,Nd2,Ti3,O10
3464;Ca2Sr3Nb2TiO12;1530;Orthorhombic;60.0;6000;3.5;48;1209;Ca,Sr,Nb,Ti,O;Ca2,Sr3,Nb2,Ti,O12
3465;(Ca1-xNd2x/3)TiO3 (x=0.3)+25 vol%3ZnO-2B2O3;900;Perovskite;60.0;3700;;62;1004;Ca,Nd,Ti,O,Zn,B;Ca1,Nd2,Ti,O3,Zn,O,B2,O3
3466;Ba3LiNb2Sb3Ti5O21;1140;;60.0;14000;;143;923;Ba,Li,Nb,Sb,Ti,O;Ba3,Li,Nb2,Sb3,Ti5,O21
3467;Ca[Ti0.4(Mg1/3Ta2/3)0.6]O3;1350;Perovskite Orthorhombic;60.2;36900;;-10;1464;Ca,Ti,Mg,Ta,O;Ca,Ti0,Mg1,Ta2,O3
3468;Ba3LiNb3-xTaxTi9O21 (x=2);;Hexagonal P63/mcm;60.3;15100;;100;1443;Ba,Li,Nb,Ta,Ti,O;Ba3,Li,Nb3,Ta,Ti9,O21
3469;Li1+x+yTa1-x-3yTix+4yO3 (x=0.1, y=0.075);1175/1h;M-Phase;60.5;5014;;-5;1399,14;Li,Ta,Ti,O;Li1,Ta1,Ti,O3
3470;7NiNb2O6-9TiO2+3.2 wt% CuO;935;Composite;60.5;1040;;62;1465;Ni,Nb,O,Ti,Cu;Ni,Nb2,O6,Ti,O2,Cu,O
3471;0.42(La1/2Na1/2)TiO3-0.58Ca(Fe1/2Nb1/2)O3;1350/10h;Complex perovskite Orthorhombic;60.6;1300;6.6;6.5;1459;La,Na,Ti,O,Ca,Fe,Nb;La1,Na1,Ti,O3,Ca,Fe1,Nb1,O3
3472;Nd0.5Ti0.5NbO4;1140/6h;Tetragonal P42/mnm;60.6;70100;;76;1448;Nd,Ti,Nb,O;Nd0,Ti0,Nb,O4
3473;Ba(Pr0.3Bi.02Nb0.5)O3;1300;Perovskite;60.7;1500;;15;1341;Ba,Pr,Bi,Nb,O;Ba,Pr0,Bi,Nb0,O3
3474;Sr1-xCaxLa4Ti5O17 (x=0);1500/6h;Orthorhombic Pnnm;60.8;9970;;117;1428;Sr,Ca,La,Ti,O;Sr1,Ca,La4,Ti5,O17
3475;0.5BaTiO3-0.5La(Mg1/2Ti1/2)O3;;Perovskite I4/mcm;60.9;9600;5.2;-2;933;Ba,Ti,O,La,Mg;Ba,Ti,O3,La,Mg1,Ti1,O3
3476;Ca2Ba3Ta2TiO12;1525;Cubic perovskite;61.0;1800;3.4;21;1307;Ca,Ba,Ta,Ti,O;Ca2,Ba3,Ta2,Ti,O12
3477;0.2Li2O-0.62Nb2O5-0.17TiO2;1350;;61.0;15000;;100;760;Li,O,Nb,Ti;Li2,O,Nb2,O5,Ti,O2
3478;x(Ba4Nd9.33Ti18O54)-(1-x)BaLa4Ti4O15(x=0.75)+Bi2O3-B2O3-ZnO-SiO2 glass;1140;Composite;61.0;2300;;38;1466;Ba,Nd,Ti,O,La,Bi,B,Zn,Si;Ba4,Nd9,Ti18,O54,Ba,La4,Ti4,O15,Bi2,O3,B2,O3,Zn,O,Si,O2
3479;Ba4(Sm0.5Nd0.5)28/3Ti18O54+2mol%TiO2+2 wt% Li2O-Al2O3-B2O3 glass;;Tungsten Bronze Orthorhombic;61.1;5900;;17;1467;Ba,Sm,Nd,Ti,O,Li,Al,B;Ba4,Sm0,Nd0,Ti18,O54,Ti,O2,Li2,O,Al2,O3,B2,O3
3480;CoTiNb2O8+2 wt% CuO ;950;Tetragonal rutile P42/mnm;61.5;15900;;42;1468;Co,Ti,Nb,O,Cu;Co,Ti,Nb2,O8,Cu,O
3481;MBRT-90+10 wt%Li2O-B2O3-SiO2-CaO-Al2O3 (52.45::31.06:11.99:2:2.5);875;Composite;61.6;2500;;18;510;Ba,Nd,Sm,Bi,Ti,O,Li,B,Si,Ca,Al;Ba,Nd,Sm,Bi,Ti4,O12,Li2,O,B2,O3,Si,O2,Ca,O,Al2,O3
3482;(Pb0.4Ca0.6)(Fe1/2Ta1/2)O3 ;1050/3h ;Complex perovskite cubic Pm3m;62.0;9000;;-15;1469;Pb,Ca,Fe,Ta,O;Pb0,Ca0,Fe1,Ta1,O3
3483;0.83Bi2O3-0.25Nb2O5 ;900/3h ;Flourite Fm-3m;62.0;560;;-372;1396;Bi,O,Nb;Bi2,O3,Nb2,O5
3484;CaSr4Nb2TiO12 ;1530;;62.0;11500;3.4;51;1209;Ca,Sr,Nb,Ti,O;Ca,Sr4,Nb2,Ti,O12
3485;Li1+x+yTa1-x-3yTix+4yO3 (x=0.15, y=0.075);1175/1h ;M- Phase;62.1;6190;;13;1399, 1400;Li,Ta,Ti,O;Li1,Ta1,Ti,O3
3486;Li1+x-yNb1-x-yTix+4yO3 (x=0.1, y=0.05) 1100/1h M-Phase;;;62.4;3750;6.;-53;1399, 1400;Li,Nb,Ti,O,M,Ph;Li1,Nb1,Ti,O3,M,Ph
3487;Ba0.725Ca0.275(Fe1/2Nb1/2)O3 ;;Perovskite;62.4;640;6.3;82;1163;Ba,Ca,Fe,Nb,O;Ba0,Ca0,Fe1,Nb1,O3
3488;Ni0.3Zn0.2Ti0.5NbO4 ;1120;;62.5;13500;TCF65;;1470;Ni,Zn,Ti,Nb,O;Ni0,Zn0,Ti0,Nb,O4
3489;0.9La2/3TiO3-0.1LaAlO3;1350;Perovskite Orthorhomic;62.6;26100;4.9;82;1096;La,Ti,O,Al;La2,Ti,O3,La,Al,O3
3490;Ca[Ti1-x(Mg1/3Nb2/3)x]O3 (x=0.4) ;1450/4h ;Perovskite;62.9;12200;;92;1271;Ca,Ti,Mg,Nb,O;Ca,Ti1,Mg1,Nb2,O3
3491;Pb0.4Ca0.6(Mg1/3Nb2/3)1-x Snx]O3 (x=0.03);1280;Perovskite Tetragonal;63.0;7540;5;-4;1424;Pb,Ca,Mg,Nb,Sn,O;Pb0,Ca0,Mg1,Nb2,Sn,O3
3492;Ba6-3xSm8+2xTi18O54 (x=2/3)+3 wt%Bi2O3-B2O3;1100;Tungsten Bronze;63.0;8500;;-19;1422;Ba,Sm,Ti,O,Bi,B;Ba6,Sm8,Ti18,O54,Bi2,O3,B2,O3
3493;(1-x)BaLa4Ti4O15-xBa4Nd9.333Ti18O54 (x=0.55);; Composite;63.0;10000;;-20;1471;Ba,La,Ti,O,Nd;Ba,La4,Ti4,O15,Ba4,Nd9,Ti18,O54
3494;0.9La2/3TiO3-0.1LaAlO3 ;1350;Perovskite;63.0;26100;;82;1096;La,Ti,O,Al;La2,Ti,O3,La,Al,O3
3495;Bi2Zn2/3Ta4/3O7+0.05 wt% CuO+0.05wt% V2O5;930;;63.0;6800;5.35;;1472;Bi,Zn,Ta,O,Cu,V;Bi2,Zn2,Ta4,O7,Cu,O,V2,O5
3496;Ba3La4Ti6O21;;;63.0;9100;;198;1473;Ba,La,Ti,O;Ba3,La4,Ti6,O21
3497;(1-x)La2/3TiO3-xNiTiO3 (x=0.02) ;1380;Perovskite;63.3;6210;3.3;22;1411;La,Ti,O,Ni;La2,Ti,O3,Ni,Ti,O3
3498;0.4Ba(Mg1/2W1/2)O3--0.6BaTiO3 ;1500/6h ;Perovskite Hexagonal;63.9;3800;;303;373;Ba,Mg,W,O,Ti;Ba,Mg1,W1,O3,Ba,Ti,O3
3499;CaBa4Ta2TiO12;1500;Cubic perovskite;64.0;1400;3.6;24;1307;Ca,Ba,Ta,Ti,O;Ca,Ba4,Ta2,Ti,O12
3500;Pb2Ta1.5Nb0.5O7 ;;Hexagonal;64.0;12800;;223;1474;Pb,Ta,Nb,O;Pb2,Ta1,Nb0,O7
3501;Ba6-3x Sm8+2xTi18O54x-2/3+3 wt%Al2O3-B2O3-SiO2;1175;Tungsten Bronze Orthorhombic;64.0;8500;-;0;1475;Ba,Sm,Ti,O,Al,B,Si;Ba6,Sm8,Ti18,O54,Al2,O3,B2,O3,Si,O2
3502;Li1+x-yNb1-x-yTix+4yO3 (x=0.15, y=0.075);1100/1h;M-phase;64.0;4610;5.9;-15;1438;Li,Nb,Ti,O;Li1,Nb1,Ti,O3
3503;Co0.5Ti0.5NbO4;1120;Tetragonal P42/mnm;64.0;65300;;223;1179;Co,Ti,Nb,O;Co0,Ti0,Nb,O4
3504;0.84CaTiO3-0.16Sm0.9Nd0.1AlO3+0.4wt% MgO;1375/3h;;64.2;30900;;26;1476;Ca,Ti,O,Sm,Nd,Al,Mg;Ca,Ti,O3,Sm0,Nd0,Al,O3,Mg,O
3505;Pb.4Ca.6(Mg1/3Nb2/3)1-x Snx]O3 (x=0.01);1280;Perovskite Tetragonal;64.7;7130;5;0;1424;Pb,Ca,Mg,Nb,Sn,O;Pb,Ca,Mg1,Nb2,Sn,O3
3506;LiNb0.6Ti0.5O3+0.5 wt% 0.17Li2O-0.83V2O5;850;;64.7;5900;;9;1450;Li,Nb,Ti,O,V;Li,Nb0,Ti0,O3,Li2,O,V2,O5
3507;Li1+x-yNb1-x-yTix+4yO3 (x=0.1, y=0.1);1100/1h;M-Phase;64.8;6385;5.7;8;1399, 1400;Li,Nb,Ti,O;Li1,Nb1,Ti,O3
3508;La2/3TiO3;;Perovskite Orthorhombic Pbnm;65.0;15700;;;1477;La,Ti,O;La2,Ti,O3
3509;La0.4Ba0.6Ti0.6Yb0.4O3;1600/4h;Not available;65.0;4500;;1;1451;La,Ba,Ti,Yb,O;La0,Ba0,Ti0,Yb0,O3
3510;Ba3Ti4Nb4O21+3 wt% CuO+1 wt%B2O3;900/2h;Hexagonal P63/mcm;65.0;16000;;101;1478;Ba,Ti,Nb,O,Cu,B;Ba3,Ti4,Nb4,O21,Cu,O,B2,O3
3511;Ba4(Nd0.85Bi0.015)9.33Ti18O54+30 wt%Li2O-ZnO-B2O3;875;Composite;65.0;2500;5.5;35;1479;Ba,Nd,Bi,Ti,O,Li,Zn,B;Ba4,Nd0,Bi0,Ti18,O54,Li2,O,Zn,O,B2,O3
3512;(Pb0.4Ca0.6)[(Mg1/2Nb1/2)O3Snx] (x=0.01);1350;Perovskite;65.0;7100;;136;1424;Pb,Ca,Mg,Nb,O,Sn;Pb0,Ca0,Mg1,Nb1,O3,Sn
3513;Ba4Sm9.33Ti18O54+6 wt% BaCu(B2O5);1075;Orthorhombic;65.0;4200;;-24;1391;Ba,Sm,Ti,O,Cu,B;Ba4,Sm9,Ti18,O54,Ba,Cu,B2,O5
