Repository: henriquenicolas1/grafico-ceramicas

# grafico-ceramicas
Gráfico com materiais cerâmicos dielétricos

File: public/Materiais-duplicados.csv (part 10 of 11)
Id;Material;TemperaturaSintetizacao;EstruturaCristalina;ConstanteDieletrica;FatorQualidade;FrequenciaMedicao;VariacaoTemperaturaFrequenciaRessonante;Referencia;Elementos;Compostos
3514;Ba[Ti1-x(Co0.5W0.5)xO3 (x=0.4);;Perovskite;65.0;3000;;45;519;Ba,Ti,Co,W,O;Ba,Ti1,Co0,W0,O3
3515;0.1Pb(Fe2/3W1/3)O3-0.9Pb0.2Ca0.8(Fe1/2Nb1/2)O3;1000;Perovskite;65.3;2270;;-24;1480;Pb,Fe,W,O,Ca,Nb;Pb,Fe2,W1,O3,Pb0,Ca0,Fe1,Nb1,O3
3516;CaTi0.7(Al1/2Ta1/2)0.3O3;1500/15h;Perovskite Orthorhombic;65.4;20000;8;113;1266;Ca,Ti,Al,Ta,O;Ca,Ti0,Al1,Ta1,O3
3517;CaTi0.7(Al1/2Nb1/2)0.3O3;1450/5h;Perovskite Orthorhombic;65.4;19300;7;-2;1152;Ca,Ti,Al,Nb,O;Ca,Ti0,Al1,Nb1,O3
3518;0.5CeO2-0.25CaO-0.25TiO2;1550;Mixture phases;65.5;9500;3.2;399;488;Ce,O,Ca,Ti;Ce,O2,Ca,O,Ti,O2
3519;Ca3Ba2Nb2TiO12;1475;Cubic perovskite;66.0;2600;3.3;48;1307;Ca,Ba,Nb,Ti,O;Ca3,Ba2,Nb2,Ti,O12
3520;(1-x)(Mg0.95Zn0.05)TiO3-xCa0.6La0.8/3TiO3 (x=0.7);1320/4h;Composite;66.0;39000;;168;465;Mg,Zn,Ti,O,Ca,La;Mg0,Zn0,Ti,O3,Ca0,La0,Ti,O3
3521;BaTi0.4Ga0.3Nb0.3O3;1500/4h;Perovskite Tetragonal P4mm;66.0;3720;4.7;;1373;Ba,Ti,Ga,Nb,O;Ba,Ti0,Ga0,Nb0,O3
3522;LiNb0.6Ti0.5O3)+2 wt% V2O5;900/1h;M-Phase;66.0;3800;5.6;11;1450;Li,Nb,Ti,O,V;Li,Nb0,Ti0,O3,V2,O5
3523;Bi2O3-CaO-Nb2O5 (52.5:17.5:30);925;;66.0;330;3.6;35;1452;Bi,O,Ca,Nb;Bi2,O3,Ca,O,Nb2,O5
3524;Ba3Ti4Nb4O21+0.2MnCO3-0.8CuO;950;Hexagonal P63/mcm;66.0;13400;;60;1481;Ba,Ti,Nb,O,Mn,C,Cu;Ba3,Ti4,Nb4,O21,Mn,C,O3,Cu,O
3525;LiNb0.6Ti0.5O3+1 wt% LBS glass;900;Rhombohedral;66.2;5200;4.3;19;1482;Li,Nb,Ti,O,B,Si;Li,Nb0,Ti0,O3,Li2,O,B2,O3,Si,O2
3526;Pb0.4Ca0.6(Mg1/3Nb2/3) O3;1280;Perovskite Tetragonal;66.3;6940;5;3;1424;Pb,Ca,Mg,Nb,O;Pb0,Ca0,Mg1,Nb2,O3
3527;Bi2(Zn1/3Ta2/3)2O7;850;Cubic Fd3m;66.3;6200;;-9;1472;Bi,Zn,Ta,O;Bi2,Zn1,Ta2,O7
3528;(Ni1/3Ta2/3)1-xTixO2 (x=0.6);1300;Rutile Tetragonal P42/mmm;66.4;2180;;147;1276;Ni,Ta,Ti,O;Ni1,Ta2,Ti,O2
3529;Ba4.2Nd9.2Ti18O54+13 wt%NdAlO3+0.3 wt% MnO2;1380/2h;Tungsten Bronze;66.5;14000;;0;1483;Ba,Nd,Ti,O,Al,Mn;Ba4,Nd9,Ti18,O54,Nd,Al,O3,Mn,O2
3530;0.92La2/3TiO3-0.08LaAlO3;1350;Perovskite Orthorhombic;66.9;28350;4.8;82;1096;La,Ti,O,Al;La2,Ti,O3,La,Al,O3
3531;(Ba4.2Sm9.2)Ti16.6Al1.4O54;1440;Tungsten Bronze;67.0;1543;5.4;-90;1484;Ba,Sm,Ti,Al,O;Ba4,Sm9,Ti16,Al1,O54
3532;BaNd2Ti4O12+B2O3-Bi2O3-SiO2-ZnO glass+La2O3-B2O3-TiO2;900;Tungsten Bronze;67.0;6000;6;4;1485;Ba,Nd,Ti,O,B,Bi,Si,Zn,La;Ba,Nd2,Ti4,O12,B2,O3,Bi2,O3,Si,O2,Zn,O,La2,O3,B2,O3,Ti,O2
3533;(Ca0.3Li0.14Sm0.42)TiO3-Mg0.93Ca0.07TiO3 stacked layers;1350;Stacked layers;67.2;7900;;0;719;Ca,Li,Sm,Ti,O,Mg;Ca0,Li0,Sm0,Ti,O3,Mg0,Ca0,Ti,O3
3534;ZrTe3O8;760/15h;Cubic Ia3;67.5;1800;4;362;53, 62;Zr,Te,O;Zr,Te3,O8
3535;CaTi0.7(Al1/2Nb1/2)0.3O3;1500/5h;Perovskite;67.8;18700;;138;1152;Ca,Ti,Al,Nb,O;Ca,Ti0,Al1,Nb1,O3
3536;0.8CaTiO3- 0.2Sm(Mg0.5Ti0.5)O3;1550;Perovskite;68.0;12400;3.5;147;865;Ca,Ti,O,Sm,Mg;Ca,Ti,O3,Sm,Mg0,Ti0,O3
3537;Ba6-3x(Sm1-yNdy)8+2x(Ti1-zSnz)O54 (x=2/3, y=0, z=0.1);;Tungsten bronze;68.0;4020;;20;1486;Ba,Sm,Nd,Ti,Sn,O;Ba6,Sm1,Nd,Ti1,Sn,O54
3538;0.6CaTiO3-0.4Ca(Mg1/3Nb2/3)O3;1450;Perovskite;68.0;17000;5.4;108;944;Ca,Ti,O,Mg,Nb;Ca,Ti,O3,Ca,Mg1,Nb2,O3
3539;BiVO4;900;Monoclinic I2/b;68.0;8000;;-243;1487;Bi,V,O;Bi,V,O4
3540;0.3La(Mg1/2Ti1/2)O3-0.7SrTiO3;;Perovskite Imma;68.4;4950;6.6;;978;La,Mg,Ti,O,Sr;La,Mg1,Ti1,O3,Sr,Ti,O3
3541;(Pb1-xCax)[Fe1/2Nb1/2]1-yZry]O3 (y=0.01, x=0.6);1150;Perovskite;68.7;6800;4.2;-17;1488;Pb,Ca,Fe,Nb,Zr,O;Pb1,Ca,Fe1,Nb1,Zr,O3
3542;(Ni1/3Nb2/3)1-xTixO2 (x=0.3);1200;Rutile Tetragonal P42/mmm;68.7;19300;;57;1276;Ni,Nb,Ti,O;Ni1,Nb2,Ti,O2
3543;(Ca0.2Sr0.8)3Ti2O7;1460/2h;Tetragonal I4/mmm;68.8;10600;;;1489;Ca,Sr,Ti,O;Ca0,Sr0,Ti2,O7
3544;Ba4(Sm0.5Nd0.5)28/3Ti18O54+2TiO2+5wt% K2O-B2O3-SiO2 glass;1075/3h;Orthorhombic Tungsten Bronze;68.8;6800;;29;1490;Ba,Sm,Nd,Ti,O,K,B,Si;Ba4,Sm0,Nd0,Ti18,O54,Ti,O2,K2,O,B2,O3,Si,O2
3545;Ba4Gd9Ti18O54;1350/10h;Orthorhombic Pbam;69.0;3300;1;-60;1491;Ba,Gd,Ti,O;Ba4,Gd9,Ti18,O54
3546;CaTi0.7(Al1/2Nb1/2)0.3O3+1 wt%Li3NbO4;1300/5h;Perovskite Orthorhombic;69.0;21500;7;145;1152;Ca,Ti,Al,Nb,O,Li;Ca,Ti0,Al1,Nb1,O3,Li3,Nb,O4
3547;(1-x)La2/3TiO3-xNiTiO3 (0.03);1375;Perovskite;69.4;16960;3.1;18;1411;La,Ti,O,Ni;La2,Ti,O3,Ni,Ti,O3
3548;Ba2-xSm(4+2/3x)Ti9O26 (x=0.3);1360/4h;Tunsten Bronze;69.4;9700;;6;1493;Ba,Sm,Ti,O;Ba2,Sm4,Ti9,O26
3549;(Ba4.2Sm.9.2)aTi17.AlO54;1440;Tungsten Bronze;70.0;4360;5.22;-57;1484;Ba,Sm,Ti,Al,O;Ba4,Sm,Ti17,Al,O54
3550;LiNb0.6Ti0.5O3+1 wt% ZnO-B2O3;900;M phase solid solution;70.0;5900;;-5;1493;Li,Nb,Ti,O,Zn,B;Li,Nb0,Ti0,O3,Zn,O,B2,O3
3551;Ba4Nd9.33Ti18O54+2 wt% Al2O3;1320/4h;Tungsten Bronze;70.0;12200;;20;1494;Ba,Nd,Ti,O,Al;Ba4,Nd9,Ti18,O54,Al2,O3
3552;Ba6-3xSm8+2xTi18O54 (x=2/3)+1 wt%Bi2O3-B2O3;1200;Tungsten Bronze;70.0;8500;;-13;1422;Ba,Sm,Ti,O,Bi,B;Ba6,Sm8,Ti18,O54,Bi2,O3,B2,O3
3553;Bi2(Zn1/3Nb2/3)2O7+1 wt%0.15CuO-0.85MoO3;900;;70.0;4800;3;;1495;Bi,Zn,Nb,O,Cu,Mo;Bi2,Zn1,Nb2,O7,Cu,O,Mo,O3
3554;Ba6-3x Sm8+2xTi18O54 (x=2/3)+0.5 wt% (50Al2O3-50 SiO2);1220;Tungsten Bronze;70.0;8500;-;-21;1475;Ba,Sm,Ti,O,Al,Si;Ba6,Sm8,Ti18,O54,Al2,O3,Si,O2
3555;Ba4Sm9.33Ti18O54+4 wt% BaCu(B2O5);1175;Tungsten Bronze;70.0;4700;;-16;1391;Ba,Sm,Ti,O,Cu,B;Ba4,Sm9,Ti18,O54,Ba,Cu,B2,O5
3556;0.97La2/3TiO3-0.03NiTiO3;1350;;70.0;17000;;18;1411;La,Ti,O,Ni;La2,Ti,O3,Ni,Ti,O3
3557;Ba6-3x Sm8+2xTi18O54 (x=2/3)+0.5 wt%(44Al2O3-30B2O3-26SiO2);1220;Tungsten Bronze;70.0;8600;-;-12;1475;Ba,Sm,Ti,O,Al,B,Si;Ba6,Sm8,Ti18,O54,Al2,O3,B2,O3,Si,O2
3558;LiNb0.6Ti0.5O3+1 wt% B2O3;880;;70.0;5400;;-6;1496;Li,Nb,Ti,O,B;Li,Nb0,Ti0,O3,B2,O3
3559;(Ba4.2Sm9.2)alfaTi18-yAlyO54 (y=1, alfa=1+y/36, x=0.6);1440;Tungsten Bronze;70.2;4350;;-57;1484;Ba,Sm,Ti,Al,O;Ba4,Sm9,Ti18,Al,O54
3560;Pb0.4Ca.6[(Fe1/2Nb1/2)0.9Sn0.1O3;1150/3h;Perovskite Orthorhombic;70.3;8200;;-19;1497;Pb,Ca,Fe,Nb,Sn,O;Pb0,Ca,Fe1,Nb1,Sn0,O3
3561;0.1CaTiO3-0.5(Li1/2Nd1/2)TiO3-0.4(Dy1/3Nd1/3)TiO3;1350/3h;Tetragonal P-4b2 Perovskite;70.6;1470;;-156;1498;Ca,Ti,O,Li,Nd,Dy;Ca,Ti,O3,Li1,Nd1,Ti,O3,Dy1,Nd1,Ti,O3
3562;Ba6-3x Sm8+2xTi18O54 (x=2/3)+0.5 wt%(22MgO-22Al2O3-56SiO2);1200;Tungsten Bronze;71.0;5890;-;-19;1475;Ba,Sm,Ti,O,Mg,Al,Si;Ba6,Sm8,Ti18,O54,Mg,O,Al2,O3,Si,O2
3563;Ba6-3x Sm8+2xTi18O54 (x=2/3)+0.5 wt%(35Bi2O3- 32ZnO- 6SiO2-27B2O3);1200;Tungsten Bronze Perovskite;71.0;8900;-;-10;1475;Ba,Sm,Ti,O,Bi,Zn,Si,B;Ba6,Sm8,Ti18,O54,Bi2,O3,Zn,O,Si,O2,B2,O3
3564;0.14(BaO-Nd2O3-4TiO2)-+0.86(BaO-Al2O3- 4TiO2);;;71.0;8200;-;0;1111;Ba,O,Nd,Ti,Al;Ba,O,Nd2,O3,Ti,O2,Ba,O,Al2,O3,Ti,O2
3565;Ba{Ti0.95Mn0.05}O3-delta;1450/2h;Perovskite;71.1;7700;4.8;;1446;Ba,Ti,Mn,O;Ba,Ti0,Mn0,O3
3566;Ba[Ti1-x(Zn1/2W1/2)x]O3 (x=0.4);1420;Cubic perovskite Pm3-m;71.2;4800;;48;695;Ba,Ti,Zn,W,O;Ba,Ti1,Zn1,W1,O3
3567;Cu0.5Ti0.5NbO4;960/6h;Tetragonal rutle;71.2;11000;;49;1499;Cu,Ti,Nb,O;Cu0,Ti0,Nb,O4
3568;SrO-2CeO2-4TiO2;1330/3h;Tetragonal;71.3;10400;;187;1500;Sr,O,Ce,Ti;Sr,O,Ce,O2,Ti,O2
3569;0.2Pb(Fe2/3W1/3)O3-0.8Pb.2Ca.8(Fe1/2Nb1/2)O3;1000;Perovskite;71.4;1520;;-29;1480;Pb,Fe,W,O,Ca,Nb;Pb,Fe2,W1,O3,Pb,Ca,Fe1,Nb1,O3
3570;Ba(2-x)Sm(4+2/3x)Ti9O24 (x=0.25);1370;;71.5;10700;5.1;4;1501;Ba,Sm,Ti,O;Ba2,Sm4,Ti9,O24
3571;Ca0.66La0.387Ti0.88O3;1550;Orthorhombic Pbnm;71.5;13400;;136;1502;Ca,La,Ti,O;Ca0,La0,Ti0,O3
3572;0.2Ca0.8Sr0.2TiO3-0.8Li0.5Sm0.5TiO3+5wt% BaCu(B2O5)+1.5 wt% TiO2;950;;71.6;3400;;-11;1503;Ca,Sr,Ti,O,Li,Sm,Ba,Cu,B;Ca0,Sr0,Ti,O3,Li0,Sm0,Ti,O3,Ba,Cu,B2,O5,Ti,O2
3573;SrO-2CeO2-5TiO2;1330/3h;Mixed phases;71.7;6670;;203;1500;Sr,O,Ce,Ti;Sr,O,Ce,O2,Ti,O2
3574;LiNb0.63Ti0.4625O3+0.1 wt% B2O3-SiO2;900;;71.7;4950;;-2;1504;Li,Nb,Ti,O,B,Si;Li,Nb0,Ti0,O3,B2,O3,Si,O2
3575;(1-x)Ca0.61Nd0.26TiO3-xNd(Zn0.5Ti0.5)O3+x=0.2;1300;Perovskite;71.8;17300;;94;1505;Ca,Nd,Ti,O,Zn;Ca0,Nd0,Ti,O3,Nd,Zn0,Ti0,O3
3576;0.92BiVO4-0.08Li0.5Nd0.5WO4;750;Monoclinic;71.8;7500;;1;1506;Bi,V,O,Li,Nd,W;Bi,V,O4,Li0,Nd0,W,O4
3577;0.96La2/3TiO3-0.04LaAlO3;1325;Perovskite Orthorhomic;71.9;23900;4.5;123;1096;La,Ti,O,Al;La2,Ti,O3,La,Al,O3
3578;Pb0.5Ca0.5(Na1/4Nb3/4)O3;;Perovskite;72.0;1500;3.5;230;996;Pb,Ca,Na,Nb,O;Pb0,Ca0,Na1,Nb3,O3
3579;Ba4Sm9.33Ti18O54+2 wt% BaCu(B2O5);1175;Orthorhombic;72.0;5500;;-14;1391;Ba,Sm,Ti,O,Cu,B;Ba4,Sm9,Ti18,O54,Ba,Cu,B2,O5
3580;Pb0.5Ca0.5(Zr0.95Ti0.05)O3;1350;Perovskite Rhombohdral;72.0;4100;4;2;1507;Pb,Ca,Zr,Ti,O;Pb0,Ca0,Zr0,Ti0,O3
3581;0.96La2/3TiO3-0.04LaAlO3;1325;Perovskite;72.0;24000;;123;1096;La,Ti,O,Al;La2,Ti,O3,La,Al,O3
3582;Ba6-3xSm8+2xTi18O54 (x=2/3)+0.5 wt%(60ZnO-30B2O3-10SiO2);1200;Tungsten-bronze Orthorhombic;72.0;4530;-;-17;1475;Ba,Sm,Ti,O,Zn,B,Si;Ba6,Sm8,Ti18,O54,Zn,O,B2,O3,Si,O2
3583;Ba6-3xSm8+2xTi18O54 (x=2/3)+0.5 wt%(40MgO-40B2O3-20SiO2);1200;Tungsten-Bronze Orthorhombic;72.0;4450;-;-16;1475;Ba,Sm,Ti,O,Mg,B,Si;Ba6,Sm8,Ti18,O54,Mg,O,B2,O3,Si,O2
3584;Ba6-3x Sm8+2xTi18O54-1.9TiO2 (x=2/3);1350/2h;Tungsten Bronze;72.0;10300;;7.2;1508;Ba,Sm,Ti,O;Ba6,Sm8,Ti18,O54,Ti,O2
3585;(Ba4.2Sm9.2)alfaTi18-yAlyO54 (y=0.8, alfa=1+y/36, x=0.6);1440;Orthorhombic Tungsten Bronze;72.1;4600;;-42;1484;Ba,Sm,Ti,Al,O;Ba4,Sm9,Ti18,Al,O54
3586;(1-x)CaTiO3-xSm(Mg1/2Ti1/2)O3 (x=0.2);;Orthorhombic Pnma;72.0;12000;;160;1008;Ca,Ti,O,Sm,Mg;Ca,Ti,O3,Sm,Mg1,Ti1,O3
3587;Pb0.5Ca0.5(Ni1/3Nb2/3)O3;;Perovskite;73.0;5100;3.5;52;996;Pb,Ca,Ni,Nb,O;Pb0,Ca0,Ni1,Nb2,O3
3588;Pb0.4Ca0.6(Mg1/3Nb2/3)O3;;Perovskite;73.0;4100;3.1;3.7;996;Pb,Ca,Mg,Nb,O;Pb0,Ca0,Mg1,Nb2,O3
3589;Ba6-3x Sm8+2xTi18O54 (x=2/3)+0.5 wt%(71ZnO- 29B2O3);1200;Tungsten-Bronze Orthorhombic;73.0;4830;-;-14;1475;Ba,Sm,Ti,O,Zn,B;Ba6,Sm8,Ti18,O54,Zn,O,B2,O3
3590;(Pb0.5Ni0.5)(Mg1/3Nb2/3)O3;;Perovskite;73.0;4900;;52;996;Pb,Ni,Mg,Nb,O;Pb0,Ni0,Mg1,Nb2,O3
3591;Ba6-3x Sm8+2xTi18O54 (x=2/3)+0.5 wt%(40 B2O3- 60SiO2);1200;Tungsten-Bronze Orthorhombic;73.0;7900;-;-16;1475;Ba,Sm,Ti,O,B,Si;Ba6,Sm8,Ti18,O54,B2,O3,Si,O2
3592;Ba6-3xSm8+2xTi18O54 (x=2/3)+0.5 wt%B2O3;1220;Tungsten Bronze Orthorhombic;73.0;9500;-;-14;1475;Ba,Sm,Ti,O,B;Ba6,Sm8,Ti18,O54,B2,O3
3593;Ba0.98Sr0.02)Sm2Ti4O12;1375/6;Tungsten Bronze;73.0;7920;;-6;1509;Ba,Sr,Sm,Ti,O;Ba0,Sr0,Sm2,Ti4,O12
3594;Ca4La2Ti5O17;1550/4h;Cubic perovskite;73.0;16000;3.3;127;1118, 1510;Ca,La,Ti,O;Ca4,La2,Ti5,O17
3595;Ba3LiNb3-xTaxTi5O21 (x=1);;;73.0;13600;;172;1443;Ba,Li,Nb,Ta,Ti,O;Ba3,Li,Nb3,Ta,Ti5,O21
3596;Ba6-3xNd8+2xTi18O54 (x=2/3)+2 wt%H3BO3-TEOS;1075;Tungsten-Bronze Orthorhombic;73.8;8200;;47;1511;Ba,Nd,Ti,O,H,B,T,E,S;Ba6,Nd8,Ti18,O54,H3,B,O3,T,E,O,S
3597;Ba4Nd3.33Eu6Ti18O54;1460;Tungsten-Bronze;73.9;8900;;-11;1512;Ba,Nd,Eu,Ti,O;Ba4,Nd3,Eu6,Ti18,O54
3598;Ca0.8Sr0.2TiO3-Li0.5Sm0.5TiO3+xwt%[YB2O3-(1-y)CuO] (x=7.5, y=0.5);950;;74.0;2500;;1;1513;Ca,Sr,Ti,O,Li,Sm,Y,B,Cu;Ca0,Sr0,Ti,O3,Li0,Sm0,Ti,O3,Y,B2,O3,Cu,O
3599;BaTi0.95Co0.05O3-delta;1450/2h;Perovskite;74.0;1300;;;1446;Ba,Ti,Co,O;Ba,Ti0,Co0,O3
3600;Pb0.5Ca0.5ZrO3;1500;Perovskite;74.0;3900;3.7;-17;1514;Pb,Ca,Zr,O;Pb0,Ca0,Zr,O3
3601;Ba6-3xSm8+2xTi18O54 (x=2/3)+0.5 wt%(50ZnO- 50B2O3);1220;Tungsten bronze;74.0;5330;-;-17;1475;Ba,Sm,Ti,O,Zn,B;Ba6,Sm8,Ti18,O54,Zn,O,B2,O3
3602;Ba6-3xSm8+2xTi18O54 (x=2/3)+0.5 wt%(30 BaO- 40B2O3+-30SiO2);1220;Tungsten Bronze Orthorhombic;74.0;9700;-;-12;1475;Ba,Sm,Ti,O,B,Si;Ba6,Sm8,Ti18,O54,Ba,O,B2,O3,Si,O2
3603;TiO2+zinc borosilcate glass;900;Composite;74.0;8000;;340;1515;Ti,O,B,Zn;Ti,O2,B203,Zn,O
3604;0.88TiO2-0.12Bi2Ti4O11;1200;composite;74.0;9500;;3;1372;Ti,O,Bi;Ti,O2,Bi2,Ti4,O11
3605;BaO-Sm2O3-TiO2;;Tungsten Bronze;74.0;12000;;10;1516;Ba,O,Sm,Ti;Ba,O,Sm2,O3,Ti,O2
3606;BaTi0.92Ga0.08O2.96;1450;Tetragonal Perovskite;74.0;7810;5.5;;1517;Ba,Ti,Ga,O;Ba,Ti0,Ga0,O2
3607;0.7Ca0.6La0.267TiO3-0.3Ca(Sm0.5Nb0.5)O3;;Perovskite;74.3;12700;;9;1518;Ca,La,Ti,O,Sm,Nb;Ca0,La0,Ti,O3,Ca,Sm0,Nb0,O3
3608;Ba4(Sm0.5Nd0.5)28/3Ti18+xO54-2TiO2+22x+1.5 wt% Al2O3;1260/5h;Mixture;74.3;11900;;5;1519;Ba,Sm,Nd,Ti,O,Al;Ba4,Sm0,Nd0,Ti18,O54,Ti,O2,Al2,O3
3609;Ba(2-x)Sm(4+2/3x)Ti9O28 (x=0.2);1370;;74.8;10900;5.78;2;1501;Ba,Sm,Ti,O;Ba2,Sm4,Ti9,O28
3610;Ca2Ba3Nb2TiO12;1500;Cubic perovskite;75.0;1600;3.04;53;1307;Ca,Ba,Nb,Ti,O;Ca2,Ba3,Nb2,Ti,O12
3611;Ba6-3x Sm8+2xTi18O54 (x=2/3)+0.5 wt%(40PbO-40B2O3-20SiO2);1200;Tungsten-Bronze Orthorhombic;75.0;6500;-;-17;1475;Ba,Sm,Ti,O,Pb,B,Si;Ba6,Sm8,Ti18,O54,Pb,O,B2,O3,Si,O2
3612;(Pb0.5Co0.5)(Mg1/3Nb2/3)O3;;Perovskite;75.0;1400;;16;996;Pb,Co,Mg,Nb,O;Pb0,Co0,Mg1,Nb2,O3
3613;(Bi1.92Zn0.08)(Zn0.64Nb1.36)O7;1000;Pyrochlore-Monoclinic;75.0;1800;;;1520;Bi,Zn,Nb,O;Bi1,Zn0,Zn0,Nb1,O7
3614;Ba.98Sr0.02.2Sm2Ti4O12;;Tungsten Bronze;75.0;7920;;-6;1509;Ba,Sr,Sm,Ti,O;Ba,Sr0,Sm2,Ti4,O12
3615;Pb0.5Ca0.5(Co1/3Nb2/3)O3;;Perovskite;75.0;1450;3.7;16;996;Pb,Ca,Co,Nb,O;Pb0,Ca0,Co1,Nb2,O3
3616;Li1/2Nd1/2TiO3;;Perovskite;75.0;2000;;-274;1498;Li,Nd,Ti,O;Li1,Nd1,Ti,O3
3617;0.6(Sm1/2Li1/2)TiO3-0.4(Sm1/2Na1/2Ti)O3 1350;;;75.0;2000;10;;1521;Sm,Li,Ti,O,Na;Sm1,Li1,Ti,O3,Sm1,Na1,Ti,O3
3618;Ni0.15Nb0.3Ti0.55O2 ;1080;Tetragonal rutile;75.0;12800;;280;1522;Ni,Nb,Ti,O;Ni0,Nb0,Ti0,O2
3619;xBi2/3MoO4-1-x BiVO4 (x=0.5-0.7) ;850;Monoclinic/Tetragonal phase boundary;75.0;8000;;;1523;Bi,Mo,O,V;Bi2,Mo,O4,Bi,V,O4
3620;Ba4Sm9.33Ti18O54+0.5 wt% GeO2 ;1200;Tungsten-Bronze Orthorhombic;75.2;5200;;-12;1524;Ba,Sm,Ti,O,Ge;Ba4,Sm9,Ti18,O54,Ge,O2
3621;BaSm2Ti4O12+1 wt% CuO ;1160;Tungsten Bronze;75.8;4900;;-8;1525;Ba,Sm,Ti,O,Cu;Ba,Sm2,Ti4,O12,Cu,O
3622;Ba6-3x(Sm1-yNdy)8+2xTi1-zSnz)18O54  (x=2/3, y=0, z=0.05);;Tungsten Bronze;76.0;6260;4.1;2;1526;Ba,Sm,Nd,Ti,Sn,O;Ba6,Sm1,Nd,Ti1,Sn,O54
3623;Ba6-3xSm8+2xTi18O54 (x=2/3)+0.5 wt%(30BaO-40B2O3-30SiO2);1220;Tungsten Bronze Orthorhombic;76.0;9100;-;-7;1475;Ba,Sm,Ti,O,B,Si;Ba6,Sm8,Ti18,O54,Ba,O,B2,O3,Si,O2
3624;Ba6-3x(Sm1-yNdy)8+2xTi1-zSnz)18O54  (x=2/3, y=0.1, z=0.05);;Tungsten-Bronze Orthorhombic;76.0;7130;4.2;6;1526;Ba,Sm,Nd,Ti,Sn,O;Ba6,Sm1,Nd,Ti1,Sn,O54
3625;(Bi1.92Ca0.08)(Zn0.64Nb1.36)O7 ;960;Pyrochlore-Monoclinic;76.0;3900;;;1520;Bi,Ca,Zn,Nb,O;Bi1,Ca0,Zn0,Nb1,O7
3626;(Bi1.92Cd08)(Zn0.64Nb1.36)O7 ;980;Pyrochlore-Monoclinic;76.0;700;;;1526;Bi,Cd,Zn,Nb,O;Bi1,Cd08,Zn0,Nb1,O7
3627;Ba4Sm9.33Ti18O54 ;1350;Tungsten-Bronze Orthorhombic;76.0;10000;;-12;1475;Ba,Sm,Ti,O;Ba4,Sm9,Ti18,O54
3628;Y2Ti2O7+8 wt% Bi2O3-+1 mol% Nd2O3-Nb2O5;1350;composite;76.0;18950;;26;1527;Y,Ti,O,Bi,Nd,Nb;Y2,Ti2,O7,Bi2,O3,Nd2,O3,Nb2,O5
3629;Ba6-3x(Sm1-yNdy)8+2x(Ti1-zSnz)O54 (x=2/3, y=0, z=0.05);;Tungsten-Bronze Orthorhombic;76.0;6260;;2;1526;Ba,Sm,Nd,Ti,Sn,O;Ba6,Sm1,Nd,Ti1,Sn,O54
3630;Bi3(Nb0.8V0.2)O7 ;870;cubic;76.0;460;;3;1528;Bi,Nb,V,O;Bi3,Nb0,V0,O7
3631;Ba4Sm9.33Ti18O54+0.5 wt% B2O3 ;1200;Tungsten-Bronze Orthorhombic;76.1;10500;;-19;1524;Ba,Sm,Ti,O,B;Ba4,Sm9,Ti18,O54,B2,O3
3632;Ba4.5Gd9Ti18O54 ;;Tungsten Bronze;76.1;2050;;-35;1529;Ba,Gd,Ti,O;Ba4,Gd9,Ti18,O54
3633;Sr4Ti3O10(Srn+1TinO3n+1) ;;Perovskite Tetragonal I4/mmm;76.1;12700;2.2;576;1358;Sr,Ti,O;Sr4,Ti3,O10,Sr,Ti,O3
3634;Ba(2-x)Sm(4+2/3x)Ti9O24 (x=0.15) ;1440;;76.1;12800;5.2;1;1501;Ba,Sm,Ti,O;Ba2,Sm4,Ti9,O24
3635;(Ba4.2Sm9.2)altaTi18-yAlyO54 (y=0.4, alfa=1+y/36, x=0.6);;Tungsten bronze;76.1;3800;;-33;1484;Ba,Sm,Ti,Al,O;Ba4,Sm9,Ti18,Al,O54
3636;Bi2(Zn1/3Nb2/3)2O7 ;950/2h ;Monoclinic Pyrochlore;76.2;2980;;200;1530;Bi,Zn,Nb,O;Bi2,Zn1,Nb2,O7
3637;Li1+x-yNb1-x-yTix+4yO3 (x=0.15, y=0) ;1100/1h ;M -Phase;76.2;1000;5.3;-62;1400, 1438;Li,Nb,Ti,O;Li1,Nb1,Ti,O3
3638;Ba4(Nd0.7Sm0.3)9.33Ti18O54+2 wt% BBS ;1000;Tungsten-Bronze Orthorhombic;76.3;8300;;18;1531;Ba,Nd,Sm,Ti,O,B,Si;Ba4,Nd0,Sm0,Ti18,O54,Ba,O,B2,O3,Si,O2
3639;Ba4Sm7.33Eu2Ti18O54;1460;Tungsten Bronze;76.4;8990;;-16;1512;Ba,Sm,Eu,Ti,O;Ba4,Sm7,Eu2,Ti18,O54
3640;Ba4Nd1.33Eu8Ti18O54 ;1400;Tungsten Bronze;76.6;8590;;-21;1512;Ba,Nd,Eu,Ti,O;Ba4,Nd1,Eu8,Ti18,O54
3641;Ba(Mg0.167Ta0.33Ti0.50)O3;1550;Perovskite;76.6;10000;4.1;113;883;Ba,Mg,Ta,Ti,O;Ba,Mg0,Ta0,Ti0,O3
3642;Ba4(Nd0.7Sm0.3)9.33Ti18O54+1 wt% BBS glass;1100;Tungsten-Bronze Orthorhombic;76.6;8200;;13;1531;Ba,Nd,Sm,Ti,O,B,Si;Ba4,Nd0,Sm0,Ti18,O54,Ba,O,B2,O3,Si,O2
3643;Bi2(Zn1/3Nb2/3-xVx)2O7 (x=0.001));990;Pyrochlore Monoclinic;76.7;3580;;-88;1532;Bi,Zn,Nb,V,O;Bi2,Zn1,Nb2,V2,O7
3644;0.91BiVO4-0.09Li0.5La0.5WO4;750;Monoclinic;76.7;6800;;7;1506;Bi,V,O,Li,La,W;Bi,V,O4,Li0,La0,W,O4
3645;Ba4.2Sm9.2Ti18O54+0.2 wt% Al2O3;1340/3h;Tungsten-Bronze;76.9;10100;;-23;1533;Ba,Sm,Ti,O,Al;Ba4,Sm9,Ti18,O54,Al2,O3
3646;Ba4Eu9.33Ti18O54;1400;Tungsten-Bronze Orthorhombic;77.0;6580;;34;1512;Ba,Eu,Ti,O;Ba4,Eu9,Ti18,O54
3647;Ba6-3x(Sm1-yNdy)8+2xTi1-zSnz)18O54 (x=2/3, y=0.3, z=0.05);;Tungsten Bronze;77.0;7850;4.2;9;1526;Ba,Sm,Nd,Ti,Sn,O;Ba6,Sm1,Nd,Ti1,Sn,O54
3648;(Ti0.9Zr0.1)O2;1400/5h;Rutile Tetragonal P42/mmm;77.0;14000;4;;53;Ti,Zr,O;Ti0,Zr0,O2
3649;24 wt% BaTiO3-76 wt% Nd2O3-3TiO2;1220;composite;77.0;11000;;123;1534;Ba,Ti,O,Nd;Ba,Ti,O3,Nd2,O3,Ti,O2
3650;(Ba1-alfa Sm alfa)4.2Sm9.2Ti18O54 alfa=0.1;1450/2h;Tungsten-Bronze Orthorhombic;77.0;6680;;-11;1535;Ba,Sm,Ti,O;Ba1,Sm,Sm9,Ti18,O54
3651;BaSm2Ti5O14;;Tungsten Bronze Orthorhombic Pbam;77.0;9300;;12;1536;Ba,Sm,Ti,O;Ba,Sm2,Ti5,O14
3652;Ba6-3x(Sm1-yNdy)8+2x(Ti1-zSnz)O54 (x=2/3, y=0.3, z=0.05);1360/12;Tungsten Bronze Orthorhombic Pbam;77.0;8185;4;1;1536;Ba,Sm,Nd,Ti,Sn,O;Ba6,Sm1,Nd,Ti1,Sn,O54
3653;Ba4Sm9.33Ti18O54+0.5 wt% GeO2;950;Tungsten Bronze Orthorhombic Pbam;77.3;8900;;-19;1524;Ba,Sm,Ti,O,Ge;Ba4,Sm9,Ti18,O54,Ge,O2
3654;Na0.5xBi1-0.5x)(MoxV1-x)O4 (x=0.05);720;;77.3;8000;3.8;20;1538;Na,Bi,Mo,V,O;Na0,Bi1,Mo,V1,O4
3655;Ba6-3x Sm8+2xTi18O54+0.5 wt%GeO2+0.5 wt% B2O3 (x=2/3);1150;Tungsten Bronze Orthorhombic Pbam;77.3;8900;;-13;1524;Ba,Sm,Ti,O,Ge,B;Ba6,Sm8,Ti18,O54,Ge,O2,B2,O3
3656;Ba(2-x)Sm(4+2/3x)Ti9O24 (x=0);1360;;77.5;11200;5.2;-3;1501;Ba,Sm,Ti,O;Ba2,Sm4,Ti9,O24
3657;Li1+x-yNb1-x-yTix+4yO3 (x=0.05, y=0.05);1100/1h;M -Phase;77.8;2180;5.2;-42;1400, 1438;Li,Nb,Ti,O;Li1,Nb1,Ti,O3
3658;Ba4Nd5.33Eu4Ti18O54;1460;Tungsten-Bronze Orthorhombic Pbam;78.0;10460;;10;1512;Ba,Nd,Eu,Ti,O;Ba4,Nd5,Eu4,Ti18,O54
3659;(Ba4.2Sm.9.2)aTi17.8Al.0.2O54;1460;Tungsten-Bronze Orthorhombic;78.0;8233;4.8;-18;1484;Ba,Sm,Ti,Al,O;Ba4,Sm,Ti17,Al,O54
3660;Pb0.5Ca0.5(Li1/4Nb3/4)O3;;Perovskite;78.0;2000;3.7;460;996;Pb,Ca,Li,Nb,O;Pb0,Ca0,Li1,Nb3,O3
3661;Pb0.4Ca0.6[(Fe1/2Nb1/2)0.95Sn0.05O3;1150/3h;Perovskite Orthorhombic;78.0;6000;;-9;1497;Pb,Ca,Fe,Nb,Sn,O;Pb0,Ca0,Fe1,Nb1,Sn0,O3
3662;Ca(Zr0.6Ti0.4)O3;;Perovskite Orthorhombic;78.0;7840;;;906;Ca,Zr,Ti,O;Ca,Zr0,Ti0,O3
3663;(Ni1/3Nb2/3)1-xTixO2 (x=0.4);1200;Rutile Tetragonal P42/mmm;78.0;17060;;98;1276;Ni,Nb,Ti,O;Ni1,Nb2,Ti,O2
3664;Ba3LiNb3Ti5O21;1100;Hexagonal P63/mcm;78.0;9800;;205;1443;Ba,Li,Nb,Ti,O;Ba3,Li,Nb3,Ti5,O21
3665;(Ba4.2Sm9.2)alfa Ti18-yAlyO54 (y=0.2, alfa=1+y/36, x=0.6);1460;Tungsten-Bronze Orthorhombic  Pbam;78.0;8200;;-18;1484;Ba,Sm,Ti,Al,O;Ba4,Sm9,Ti18,Al,O54
3666;K0.5xBi1-0.5x(MoxV1-x)O4 (x=0.8-0.1) ;700;Scheelite Tetragonal;78.0;7800;;;1539;K,Bi,Mo,V,O;K0,Bi1,Mo,V1,O4
3667;Ba4(Nd28/3-yYby)Ti18O54 (y=1) ;1480/2h ;Tungsten-Bronze Orthorhombic;78.4;6780;;53;1542;Ba,Nd,Yb,Ti,O;Ba4,Nd28,Yb,Ti18,O54
3668;Ba(2-x)Sm(4+2/3x)Ti9O24 (x=0.05) ;1360;;78.5;11900;5.2;-2;1501;Ba,Sm,Ti,O;Ba2,Sm4,Ti9,O24
3669;Bi2(Zn1/3Nb2/3-xVx)2O7 (x=0.001) ;850/2 ;Pyrochlore Monoclinic;78.5;3780;;;1530;Bi,Zn,Nb,V,O;Bi2,Zn1,Nb2,V2,O7
3670;Ba4Nd8.33DyTi18O54 ;1480;Orthorhombic Pbam;78.6;10040;4.8;34;1537;Ba,Nd,Dy,Ti,O;Ba4,Nd8,Dy,Ti18,O54
3671;Ba6-3xSm8+2xTi18O54 (x=0.75);;Orthorhombic Pbam;78.6;8700;;-;1536;Ba,Sm,Ti,O;Ba6,Sm8,Ti18,O54
3672;Bi2(Zn1/3Nb2/3-xVx)2O7 (x=0.003) ;850/2 ;Pyrochlore monoclinic;78.6;3140;;;1530;Bi,Zn,Nb,V,O;Bi2,Zn1,Nb2,V2,O7
3673;Ba4Sm8.33EuTi18O54 ;1460;Tungsten-Bronze Orthorhombic Pbam;78.7;9560;;-11;1512;Ba,Sm,Eu,Ti,O;Ba4,Sm8,Eu,Ti18,O54
3674;Ba4Sm9.33Ti18O54+0.3 mol% TiO2;1350;Tungsten Bronze Pbam;78.8;10750;4.8;-21;1508;Ba,Sm,Ti,O;Ba4,Sm9,Ti18,O54,Ti,O2
3675;(1-x)Ca0.61Nd0.26TiO3-xNd(Zn0.5Ti0.5)O3+x=0.15;;Perovskite;78.8;19200;;134;1505;Ca,Nd,Ti,O,Zn;Ca0,Nd0,Ti,O3,Nd,Zn0,Ti0,O3
3676;Ba6-3xSm8+2xTi18O54 (x=0.5);;Tungsten-Bronze Orthorhombic Pbam;78.9;8400;;-19;1536;Ba,Sm,Ti,O;Ba6,Sm8,Ti18,O54
3677;Pb0.5Ca0.5(Na1/4Nb3/4)O3 ;;Perovskite;79.0;400;3.7;550;996;Pb,Ca,Na,Nb,O;Pb0,Ca0,Na1,Nb3,O3
3678;(Ba0.97Ca0.03)-Sm2O3-4.5TiO2 ;;Tungsten Bronze;79.0;10500;10;-5;1536;Ba,Ca,Sm,O,Ti;Ba0,Ca0,Sm2,O3,Ti,O2
3679;Bi18(Ca1-xZnx)8Nb12O65 (x=0.725) ;925;;79.0;1000;3.2;1;1452;Bi,Ca,Zn,Nb,O;Bi18,Ca1,Zn,Nb12,O65
3680;Bi3NbO7+20 wt% Bi4B2O9 ;900;Composite;79.0;1000;;8;1541;Bi,Nb,O,B;Bi3,Nb,O7,Bi4,B2,O9
3681;Ba4Nd8.33HoTi18O54 ;1480;Tungsten-Bronze Orthorhombic Pbam;79.3;9690;4.7;31;1542;Ba,Nd,Ho,Ti,O;Ba4,Nd8,Ho,Ti18,O54
3682;Ba4Nd8.33ErTi18O54;1480;Tungsten-Bronze Orthorhombic Pbam;79.5;8290;4.1;53;1542;Ba,Nd,Er,Ti,O;Ba4,Nd8,Er,Ti18,O54
3683;Ba4Nd8.33YbTi18O54;1480;Tungsten-Bronze Orthorhombic Pbam;79.4;6780;4.7;33;1542;Ba,Nd,Yb,Ti,O;Ba4,Nd8,Yb,Ti18,O54
3684;Ba6-3xLa8+2xTi1-zZrx)18O54 (x=2/3, z=0.1) ;;Tungsten-Bronze Orthorhombic;79.6;6670;4.83;109;1543;Ba,La,Ti,Zr,O;Ba6,La8,Ti1,Zr,O54
3685;Ba6-3xSm8+2xTi18O54 (x=2/3)+1 wt%Bi2O3 and BaxSr1-xTiO3;;Tungsten-Bronze Orthorhombic;79.6;10800;;2;1544;Ba,Sm,Ti,O,Bi,Sr;Ba6,Sm8,Ti18,O54,Bi2,O3,Ba,Sr1,Ti,O3
3686;Ca(1-x)Nd2x/3TiO3 (x=0.3) ;;Perovskite;79.7;13000;;295;1545;Ca,Nd,Ti,O;Ca1,Nd2,Ti,O3
3687;Ba6-3x Sm8+2xTi18O54-0.1TiO2 (x=2/3) ;1350/2h ;Tungsten-Bronze Orthorhombic;79.8;9880;;-18;1508;Ba,Sm,Ti,O;Ba6,Sm8,Ti18,O54,Ti,O2
3688;Bi3NbO7;;Cubic Fm3m;80.0;300;5;;1546;Bi,Nb,O;Bi3,Nb,O7
3689;Ba4Sm9.33Ti18O54;1450;Tungsten Bronze;80.0;10700;4.7;-15;1524;Ba,Sm,Ti,O;Ba4,Sm9,Ti18,O54
3690;91.9TiO2-8.1Bi2O3;;Mixture phases;80.0;9000;;21;1434;Ti,O,Bi;Ti,O2,Bi2,O3
3691;0.58(Sm1/2Li1/2)TiO3-0.42(Sm1/2Na1/2Ti)O3;1350;Tetragonal;80.0;2000;10;;1521;Sm,Li,Ti,O,Na;Sm1,Li1,Ti,O3,Sm1,Na1,Ti,O3
3692;0.8Bi2O3-0.3Nb2O5;920/3h;Flourite delta-Bi2O3 Fm-3m;80.0;420;;-306;1396;Bi,O,Nb;Bi2,O3,Nb2,O5
3693;(Ti0.9Ge0.1)O2;1400/5h;Rutile Tetragonal P42/mmm;80.0;24000;4;;53;Ti,Ge,O;Ti0,Ge0,O2
3694;(Sm1/2Na1/2Ti)O3;1350;Perovskite Tetragonal I4/mmm;80.0;13000;10;;1521;Sm,Na,Ti,O;Sm1,Na1,Ti,O3
3695;(La0.44Sr0.33)TiO3;1350;Orthorhombic Ibmm;80.0;7500;3;70;1547;La,Sr,Ti,O;La0,Sr0,Ti,O3
3696;(Li1/2Nd1/2)TiO3;;Perovskite Orthorhombic;80.0;3100;4;-310;1548;Li,Nd,Ti,O;Li1,Nd1,Ti,O3
3697;0.15(Ba0.95Sr0.05)-0.15Sm2O3-0.7TiO2;1380;;80.0;11000;3;0;1549;Ba,Sr,Sm,O,Ti;Ba0,Sr0,Sm2,O3,Ti,O2
3698;Pb0.4Ca0.6(Fe1/2Nb1/2)O3;;Perovskite;80.0;6100;3.2;-25;996;Pb,Ca,Fe,Nb,O;Pb0,Ca0,Fe1,Nb1,O3
3699;Ba6-3x(Sm1-yNdy)8+2xTi18O54 (x=2/3,y=0.1);1340/6h;Tungsten-Bronze Orthorhombic;80.0;9620;3.75;;1550;Ba,Sm,Nd,Ti,O;Ba6,Sm1,Nd,Ti18,O54
3700;Ba6-3x(Sm1-yNdy)8+2x(Ti1-zSnz)O54 (x=2/3, y=0.8, z=0.05);1360/12;Tungsten-Bronze Orthorhombic Pbam;80.0;10600;3.9;11;1526;Ba,Sm,Nd,Ti,Sn,O;Ba6,Sm1,Nd,Ti1,Sn,O54
3701;Ba6-3x(Sm1-yNdy)8+2x(Ti1-zSnz)O54 (x=2/3, y=0.5, z=0.05);1360/12;Tungsten-Bronze Orthorhombic;80.0;10050;4;5;1526;Ba,Sm,Nd,Ti,Sn,O;Ba6,Sm1,Nd,Ti1,Sn,O54
3702;BaO-Bi2O3-Nd2O3-TiO2+0.4 wt%Mn(CH3COO)2+WO3;1320;;80.0;7000;;0;1551;Ba,O,Bi,Nd,Ti,Mn,C,H,W;Ba,O,Bi2,O3,Nd2,O3,Ti,O2,Mn,C,H3,C,O,O2,W,O3
3703;(Ba1-alfa Sr alfa)4.2Sm9.2Ti18O54 (alfa=0.01);1450/2h;Tungsten-Bronze Orthorhombic;80.0;8890;;-11;1535;Ba,Sr,Sm,Ti,O;Ba1,Sr,Sm9,Ti18,O54
3704;(Ba1-alfa Sr alfa )6-3x Sm8+2xTi18O54 (alfa=0.06, x=0.6);;Tungsten-Bronze Orthorhombic;80.0;10075;;-7;1535;Ba,Sr,Sm,Ti,O;Ba1,Sr,Sm8,Ti18,O54
3705;Bi3(Nb0.9V0.1)O7;870;Tetragonal;80;600;;-22;1528;Bi,Nb,V,O;Bi3,Nb0,V0,O7
3706;(Pb1-xCax)ZrO3;;Perovskite;80.0;2000;;-;1460;Pb,Ca,Zr,O;Pb1,Ca,Zr,O3
3707;Sr(Bi1-xNdx)8Ti7O27;1250;;80.0;120;;-;1552;Sr,Bi,Nd,Ti,O;Sr,Bi1,Nd,Ti7,O27
3708;(Ba0.952Sr.0.048)4.2Sm9.2Ti18O54;;Tungsten-Bronze Orthorhombic Pbam;80.1;10205;4.9;-9;1535;Ba,Sr,Sm,Ti,O;Ba0,Sr,Sm9,Ti18,O54
3709;(Ba1-alfa Sr alfa)4.2Sm9.2Ti18O54 (alfa=0.06);1450/2h;Tungsten-Bronze Orthorhombic Pbam;80.2;10075;;-7;1535;Ba,Sr,Sm,Ti,O;Ba1,Sr,Sm9,Ti18,O54
3710;(Ba1-alfa Sr alfa)4.2Sm9.2Ti18O54 (alfa=0.0);1450/2h;Tungsten-Bronze Orthorhombic Pbam;80.3;9500;;-9;1535;Ba,Sr,Sm,Ti,O;Ba1,Sr,Sm9,Ti18,O54
3711;Ca0.8Sr0.2TiO3-Li0.5Sm0.5TiO3+x wt%[YB2O3-(1-y)CuO] (x=7.5, y=0.5);900;Perovskite;80.4;3000;;-;1513;Ca,Sr,Ti,O,Li,Sm,Y,B,Cu;Ca0,Sr0,Ti,O3,Li0,Sm0,Ti,O3,Y,B2,O3,Cu,O
3712;(Ba1-alfa Sr alfa)4.2Sm9.2Ti18O54 (alfa=0.04);1450/2h;Tungsten Bronze;80.6;9590;;-12;1535;Ba,Sr,Sm,Ti,O;Ba1,Sr,Sm9,Ti18,O54
3713;Ba4.2Nd9.2Ti18-xSnxO54 (x=0.5);1340/2h;Tungsten Bronze;80.6;9200;;61;1553;Ba,Nd,Ti,Sn,O;Ba4,Nd9,Ti18,Sn,O54
3714;Ba6-3xSm8+2xTi18O54 (x=2/3);1360/3h;Tungsten-Bronze Orthorhombic;80.8;11330;4;-11;1508, 1554, 1555;Ba,Sm,Ti,O;Ba6,Sm8,Ti18,O54
3715;Ba6-3x(Sm0.2Nd0.8)8+2xTi18O54 (x=2/3);1330/3h;Tungsten Bronze;80.8;8100;;36;1556;Ba,Sm,Nd,Ti,O;Ba6,Sm0,Nd0,Ti18,O54
3716;BaO-Pr6O11-TiO2;;Tungsten Bronze;81.0;9000;5;130;1516;Ba,O,Pr,Ti;Ba,O,Pr6,O11,Ti,O2
3717;(Ba1-xCax)O-Sm2O3-4.5TiO2 (x=0.05);;Tungsten Bronze;81.0;9500;;2;1557;Ba,Ca,O,Sm,Ti;Ba1,Ca,O,Sm2,O3,Ti,O2
3718;Pb1-xCax[(Fe1/2Nb1/2)1-ySny]O3 (x=0.6, y=0.05);1150/3h;Perovskite;81.0;4830;;3;1497;Pb,Ca,Fe,Nb,Sn,O;Pb1,Ca,Fe1,Nb1,Sn,O3
3719;Bi2O3-TiO2 (1:11.3)+0.112 wt% CuO;915/2h;;81.0;8900;;0;1558;Bi,O,Ti,Cu;Bi2,O3,Ti,O2,Cu,O
3720;Ba6-3x(Sm1-yNdy)8+2xTi18O54 (x=2/3, y=0.3);1340/12h;Tungsten Bronze;81.0;9630;3.9;;1550;Ba,Sm,Nd,Ti,O;Ba6,Sm1,Nd,Ti18,O54
3721;[(Li0.5Bi0.5)xBix][MoxV1-x]O4 (x=0.098);650;Monoclinic sheelite;81.0;8000;;10;1559;Li,Bi,Mo,V,O;Li0,Bi0,Bi,Mo,V1,O4
3722;Ba3.75Nd9.5Ti17(Mg1/3Nb2/3)O54;1350/2h;Tugsten Bronze;81.0;7300;;17;1560;Ba,Nd,Ti,Mg,Nb,O;Ba3,Nd9,Ti17,Mg1,Nb2,O54
3723;Ba4(Nd0.7Sm0.3)9.33Ti18O54+0.5 wt% Ag;1100;Tungsten Bronze;81.1;11000;4.6;3;1531;Ba,Nd,Sm,Ti,O,Ag;Ba4,Nd0,Sm0,Ti18,O54,Ag
3724;Ba4Sm5.33Eu4Ti18O54;1460;Tungsten Bronze Orthorhombic;81.1;7109;;-20;1512;Ba,Sm,Eu,Ti,O;Ba4,Sm5,Eu4,Ti18,O54
3725;Ba4Nd7.33Eu2Ti18O54;1460;Tungsten Bronze Orthorhombic;81.1;10660;;31;1512;Ba,Nd,Eu,Ti,O;Ba4,Nd7,Eu2,Ti18,O54
3726;Ba4Sm3.33Eu6Ti18O54;1400;Tungsten Bronze Orthorhombic;81.2;8604;;-26;1512;Ba,Sm,Eu,Ti,O;Ba4,Sm3,Eu6,Ti18,O54
3727;Ba4.2Sm9.2Ti18O54+4 wt% SrTiO3;1360/2h;Tungsten Bronze Orthorhombic;81.2;8470;;-2;1561;Ba,Sm,Ti,O,Sr;Ba4,Sm9,Ti18,O54,Sr,Ti,O3
3728;Ba4(Nd0.7Sm0.3)9.33Ti18O54+1 wt% Ag;1100;Tungsten Bronze Orthorhombic;81.2;11000;4.84;1;1531;Ba,Nd,Sm,Ti,O,Ag;Ba4,Nd0,Sm0,Ti18,O54,Ag
3729;Ba4Sm9.33Ti18O54(SPS);1200/5min;Tungsten Bronze;81.2;10099;5;-17;1562;Ba,Sm,Ti,O;Ba4,Sm9,Ti18,O54
3730;(Ba098Sr.0.02)4.2Sm9.2Ti18O54;;Tungsten Bronze Orthorhombic;81.4;9661;4.8;-11;1535;Ba,Sr,Sm,Ti,O;Ba098,Sr,Sm9,Ti18,O54
3731;Ba4Sm9.33Ti18O54+14 mol% TiO2;1350;Composite;81.5;10415;5;0;1508;Ba,Sm,Ti,O;Ba4,Sm9,Ti18,O54,Ti,O2
3732;Ba6-3x Sm8+2xTi18O54-0.1TiO2-1.4TiO2 (x=2/3);1350/2h;Tungsten Bronze;81.5;10400;;0;1508;Ba,Sm,Ti,O;Ba6,Sm8,Ti18,O54,Ti,O2,Ti,O2
3733;Ba6-3x(Sm1-yNdy)8+2xTi18O54 (x=2/3, y=0.84);1400/10h;Tungsten Bronze orthorhombic;81.7;10500;;2;1563;Ba,Sm,Nd,Ti,O;Ba6,Sm1,Nd,Ti18,O54
3734;LiNb0.6Ti0.5O3;;textured;81.8;5750;;-43;1563b;Li,Nb,Ti,O;Li,Nb0,Ti0,O3
3735;(Li1/2Nd1/2)TiO3;;Pervskite Tetragonal;82.0;2220;;292;1564;Li,Nd,Ti,O;Li1,Nd1,Ti,O3
3736;Ba6-xSm8+2xTi18O54 (x=0.5);1300;Tungsten bronze;82.0;10150;;-17;1563;Ba,Sm,Ti,O;Ba6,Sm8,Ti18,O54
3737;(Pb0.45Ca0.55)[(Fe0.5(Nb.96Ta0.04)0.5)O3;1150/3h;Perovskite cubic Pm3m;82.0;7650;;-5;1565;Pb,Ca,Fe,Nb,Ta,O;Pb0,Ca0,Fe0,Nb,Ta0,O3
3738;Ba6-3x(Sm1-yNdy)8+2xTi18O54 (x=2/3, y=0.5);1340/16h;Tungsten Bronze orthorhombic;82.0;9500;3.75;;1550;Ba,Sm,Nd,Ti,O;Ba6,Sm1,Nd,Ti18,O54
3739;(Ba0.8Ca0.2)6-3xSm8+2xTi18O54 (x=1.5);1350;Tungsten Bronze orthorhombic;82.0;10000;;-20;1566;Ba,Ca,Sm,Ti,O;Ba0,Ca0,Sm8,Ti18,O54
3740;Ba6-3x(Sm1-yNdy)8+2xTi1-zSnz)18O54 (x=2/3, y=0.8, z=0.05);1360/3h;Tungsten Bronze orthorhombic;82.0;1000;4.1;17;1526;Ba,Sm,Nd,Ti,Sn,O;Ba6,Sm1,Nd,Ti1,Sn,O54
3741;Ba4Sm8.08Li0.25Ti18O54;1400;Tungsten Bronze orthorhombic;82.1;5620;4.7;-2;1567;Ba,Sm,Li,Ti,O;Ba4,Sm8,Li0,Ti18,O54
3742;Ba{Ti0.95Fe0..05}O3-d;1450;Perovskite;82.1;4800;4;;1446;Ba,Ti,Fe,O;Ba,Ti0,Fe0,O3
3743;Ba6-3x(Sm0.2Nd0.8)8+2xTi18O54 (x=2/3)+1wt% Bi2O3;1200/3h;Tungsten Bronze orthorhombic;82.1;8530;;17;1556;Ba,Sm,Nd,Ti,O,Bi;Ba6,Sm0,Nd0,Ti18,O54,Bi2,O3
3744;Ba4La4Ti7O24;;Hexagonal;82.2;500;;317;1473;Ba,La,Ti,O;Ba4,La4,Ti7,O24
3745;Ba6-3x[Nd(8+2x)-yBiy)]Ti18O54 (x=2/3, y=0.05);1380;Tungsten bronze;82.2;9760;;62;1519;Ba,Nd,Bi,Ti,O;Ba6,Nd8,Bi,Ti18,O54
3746;(Ba0.8Sr0.2)4.2Sm9.2Ti18O54;;Tungsten Bronze orthorhombic;82.3;2860;;0;1535;Ba,Sr,Sm,Ti,O;Ba0,Sr0,Sm9,Ti18,O54
3747;Ba4(Sm.95Bi.05)9+1/3Ti18O54;1420;Tungsten Bronze orthorhombic;82.3;8810;;-17;1568;Ba,Sm,Bi,Ti,O;Ba4,Sm,Bi,Ti18,O54
3748;Ba6-3xSm8+2xTi18O54 (x=0.6);1450;Tungsten Bronze orthorhombic;82.5;10500;4.6;-12;1554;Ba,Sm,Ti,O;Ba6,Sm8,Ti18,O54
3749;Ba4Nd9.33Ti18O54;1460;Tungsten bronze;82.5;10060;;71;1516;Ba,Nd,Ti,O;Ba4,Nd9,Ti18,O54
3750;(Pb1-xCax)[Fe1/2Nb1/2]1-yZry]O3 (y=0.01, x=0.55);1150;Perovskite;82.5;6800;3.8;-3;1488;Pb,Ca,Fe,Nb,Zr,O;Pb1,Ca,Fe1,Nb1,Zr,O3
3751;Ba4Nd8.33EuTi18O54;1480;Tungsten Bronze orthorhombic;82.6;10400;4.8;47;1542;Ba,Nd,Eu,Ti,O;Ba4,Nd8,Eu,Ti18,O54
3752;Ba6-3x(Sm1-yNdy)8+2xTi18O54 (x=2/3, y=0.72);1400/10h;Tungsten Bronze orthorhombic;82.7;10500;;4;1563;Ba,Sm,Nd,Ti,O;Ba6,Sm1,Nd,Ti18,O54
3753;Ba4.2Sm9.2Ti18O54;1500;Tungsten Bronze orthorhombic;83.0;8950;3.5;-13;1569;Ba,Sm,Ti,O;Ba4,Sm9,Ti18,O54
3754;BaO-Nd2O3-5TiO2;1450/2h;Tungsten bronze;83.0;10500;;70;1516;Ba,O,Nd,Ti;Ba,O,Nd2,O3,Ti,O2
3755;Ba4.2(Sm0..9Nd0..1)9.2Ti18O54;1500;Tungsten Bronze orthorhombic;83.0;8936;3.5;-6;1569;Ba,Sm,Nd,Ti,O;Ba4,Sm0,Nd0,Ti18,O54
3756;CaBa4Nb2TiO12;1470;Cubic perovskite;83.0;1200;2.9;60;1307;Ca,Ba,Nb,Ti,O;Ca,Ba4,Nb2,Ti,O12
3757;(Pb0.45Ca0.55)[(Fe0.5Nb0.5)0.9Sn0.1]O3+0.2 wt% CuO+0.1 wt% Bi2O3;1000/3h ;Tungsten Bronze;83.0;6080;;8;1570;Pb,Ca,Fe,Nb,Sn,O,Cu,Bi;Pb0,Ca0,Fe0,Nb0,Sn0,O3,Cu,O,Bi2,O3
3758;(Ni1/3Nb2/3)1-xTixO2 (x=0.5) ;1200;Rutile Tetragonal P42/mmm;83.1;19300;;165;1276;Ni,Nb,Ti,O;Ni1,Nb2,Ti,O2
3759;Ba6-3x(Sm1-yNdy)8+2xTi18O54 (x=2/3, y=0.6);1400/10h ;Tungsten Bronze Orthorhombic;83.4;10700;4;11;1550;Ba,Sm,Nd,Ti,O;Ba6,Sm1,Nd,Ti18,O54
3760;Ba{Ti0.92Ga0.008}O3-delta;1450;Perovskite Hexagonal;83.7;4200;4.2;;1446;Ba,Ti,Ga,O;Ba,Ti0,Ga0,O3
3761;Ba6-3x(La1-y-zSmyBiz)8+2xTi18O54 (x=2/3, y=0.7, z=0);1350/3h;Tungsten Bronze;83.8;8000;4.0;33;1571;Ba,La,Sm,Bi,Ti,O;Ba6,La1,Sm,Bi,Ti18,O54
3762;(Pb1/2Ca1/2)(Fe1/2Ta1/2)O3 ;1250/30 min;Perovskite Cubic;83.9;6680;7;;1572;Pb,Ca,Fe,Ta,O;Pb1,Ca1,Fe1,Ta1,O3
3763;Ba4(Nd.95Bi.05)9.33Ti18O54 ;1360;Tungsten Bronze Orthorhombic;83.9;8330;;32;1568;Ba,Nd,Bi,Ti,O;Ba4,Nd,Bi,Ti18,O54
3764;Ba4.2(Sm0.9La0.1)9.2Ti18O54;1500;Tungsten Bronze Orthorhombic;84.0;9050;3.5;2;1569;Ba,Sm,La,Ti,O;Ba4,Sm0,La0,Ti18,O54
3765;Ba6-3x (Sm1-yNdy)8+2xTi18O54 (x=0.6, y=0.2);1500/2h ;Tungsten Bronze;84.0;9000;;0;1569;Ba,Sm,Nd,Ti,O;Ba6,Sm1,Nd,Ti18,O54
3766;BaO.(Nd0.8Bi0.2)2O3.4TiO2+Bi2O3-B2O3-ZnO-SiO2;;;84.0;3000;;24;1573;Ba,O,Nd,Bi,Ti,B,Zn,Si;Ba,O,Nd0,Bi0,O3,Ti,O2,Bi2,O3,B2,O3,Zn,O,Si,O2
3767;Ba6-3xSm8+2xTi18O54 (x=0.7) ;hotpressed 1200;Tungsten Bronze Orthorhombic;84.0;9960;;-14;1574;Ba,Sm,Ti,O;Ba6,Sm8,Ti18,O54
3768;0.95TiO2-0.05Bi2Ti4O11 ;1200;;84.0;12500;;230;1372;Ti,O,Bi;Ti,O2,Bi2,Ti4,O11
3769;BaPr2Ti5O14;;Tungsten Bronze Orthorhombic;84.0;9000;5;150;1575;Ba,Pr,Ti,O;Ba,Pr2,Ti5,O14
3770;(Ba0.9Ca0.1)-Sm2O3-4.5TiO2 ;;Tungsten bronze;84.0;9500;10;25;1557;Ba,Ca,Sm,O,Ti;Ba0,Ca0,Sm2,O3,Ti,O2
3771;Ba4(Sm0.9Bi0.1)9+1/3Ti18O54 ;1380;Tungsten Bronze Orthorhombic;84.1;7840;;-21;1568;Ba,Sm,Bi,Ti,O;Ba4,Sm0,Bi0,Ti18,O54
3772;0.4PbZrO3-0.6Ca(Fe1/2Nb1/2)O3 ;;Perovskite;84.7;3000;4.2;41;1576;Pb,Zr,O,Ca,Fe,Nb;Pb,Zr,O3,Ca,Fe1,Nb1,O3
3773;Ba4.2(Sm0.7Nd0.3)9.2Ti18O54 ;1500;Tungsten Bronze Orthorhombic;85.0;9160;3.5;9;1569;Ba,Sm,Nd,Ti,O;Ba4,Sm0,Nd0,Ti18,O54
3774;Ba6-3x(Sm1-yNdy)8+2xTi18O54 (x=2/3, y=0.8);1340/12h ;Tungsten Bronze Orthorhombic;85.0;9460;3.9;1;1550;Ba,Sm,Nd,Ti,O;Ba6,Sm1,Nd,Ti18,O54
3775;0.77Bi2O3-0.23Nb2O5 ;900/3h ;Flourite delta-Bi2O3 Fm-3m;85.0;350;;-215;1396;Bi,O,Nb;Bi2,O3,Nb2,O5
3776;Pb1-xCax[(Fe1/2Nb1/2)1-ySny]O3 (x=0.55, y=0.1);1150/3h ;Perovskite;85.0;8600;;0;1497;Pb,Ca,Fe,Nb,Sn,O;Pb1,Ca,Fe1,Nb1,Sn,O3
3777;(Pb1-xCax)[(Fe1/2Nb1/2)1-yZry]O3 (y=0.1, x=0.55);1200;Perovskite;85.0;8600;;-1;1488;Pb,Ca,Fe,Nb,Zr,O;Pb1,Ca,Fe1,Nb1,Zr,O3
3778;Bi3Nb0.8Ta0.2O7 ;855/4h;;85.0;800;;24;1577;Bi,Nb,Ta,O;Bi3,Nb0,Ta0,O7
3779;Pb0.45Ca.0.55[(Fe1/2Nb1/2)0.9Sn0.1O3 ;1150/3h ;Perovskite Orthorhombic;85.3;8600;;0;1497;Pb,Ca,Fe,Nb,Sn,O;Pb0,Ca,Fe1,Nb1,Sn0,O3
3780;Ba4Sm8.33LiTi18O54;1400;Tungsten Bronze orthorhombic;85.4;5045;4.5;45;1567;Ba,Sm,Li,Ti,O;Ba4,Sm8,Li,Ti18,O54
3781;Ba4.2(Sm0.5Nd0.5)9.2Ti18O54;1500;Tungsten Bronze;86.0;9170;3.4;25;215;Ba,Sm,Nd,Ti,O;Ba4,Sm0,Nd0,Ti18,O54
3782;Pb0.5Ca0.5(Mg1/3Nb2/3)O3;;Perovskite;86.0;4600;3.0;34;996;Pb,Ca,Mg,Nb,O;Pb0,Ca0,Mg1,Nb2,O3
3783;(Pb0.45Ca0.55)[(Fe0.5Nb0.0.5)0.9Sn0.1]O3+0.2 wt% CuO+0.4 wt% Bi2O3;1000/3h;Perovskite Orthorhombic;86.0;4340;;8;1578;Pb,Ca,Fe,Nb,Sn,O,Cu,Bi;Pb0,Ca0,Fe0,Nb0,Sn0,O3,Cu,O,Bi2,O3
3784;0.74Bi2O3-0.26Nb2O5;900/2h;Flourite delta-Bi2O3 Fm-3m;86.0;1000;;120;1396;Bi,O,Nb;Bi2,O3,Nb2,O5
3785;BaTi0.5Ga0.25Nb0.25O3;1500/4h;Perovskite Tetragonal P4mm;86.0;3050;4;;1373;Ba,Ti,Ga,Nb,O;Ba,Ti0,Ga0,Nb0,O3
3786;Ba1.37Na063Nd2TiO10;1250;Orthorhombic Amam;86.0;1500;;270;1579;Ba,Na,Nd,Ti,O;Ba1,Na063,Nd2,Ti,O10
3787;Ba6-3x Nd8+2xTi18O54 (x=0.75);;Tungsten Bronze Orthorhombic;86.0;10450;;-;1536;Ba,Nd,Ti,O;Ba6,Nd8,Ti18,O54
3788;Ba6-3x(Sm1-yNdy)8+2xTi18O54 (x=0.5, y=0.67);1400/10h;Tungsten Bronze Orthorhombic;86.0;7850;;234;1563;Ba,Sm,Nd,Ti,O;Ba6,Sm1,Nd,Ti18,O54
3789;BaNd2TiO12+0.075 wt% Bi4B2O9;1200;Orthorhombic;86.0;5400;;4;287;Ba,Nd,Ti,O,Bi,B;Ba,Nd2,Ti,O12,Bi4,B2,O9
3790;BaO-Nd2O3-4TiO2+10 wt% Bi4B2O9;;Tungsten Bronze;86.0;4700;;1;1580;Ba,O,Nd,Ti,Bi,B;Ba,O,Nd2,O3,Ti,O2,Bi4,B2,O9
3791;0.15(Ba0.93Sr0.07)O-0.15(Sm0.4La0.6)2O3-0.7TiO2];1370;;86.2;16700;;95;1581;Ba,Sr,O,Sm,La,Ti;Ba0,Sr0,O,Sm0,La0,O3,Ti,O2
3792;Pb0.45Ca0.55[(Fe1/2Nb1/2)0.95Sn0.05O3;1150/3h;Perovskite Orthorhombic;86.3;6250;;2;1497;Pb,Ca,Fe,Nb,Sn,O;Pb0,Ca0,Fe1,Nb1,Sn0,O3
3793;(Pb1-xCax)[Fe1/2Nb1/2]1-yZry]O3 (y=0.01, x=0.5);1150;Perovskite Orthorhombic;86.3;6800;3.7;25;1488;Pb,Ca,Fe,Nb,Zr,O;Pb1,Ca,Fe1,Nb1,Zr,O3
3794;Pb0.45Ca0.55[(Fe1/2Nb1/2)0.9Sn0.1 O3;1150/3h;Perovskite Orthorhombic;86.7;7900;;0;1497;Pb,Ca,Fe,Nb,Sn,O;Pb0,Ca0,Fe1,Nb1,Sn0,O3
3795;Ba6-3x-zSrzNd8+2x-y BiyTi18O54 (y=0, z=0.9, x=0.5);;Tungsten Bronze;86.7;7200;;63;1582;Ba,Sr,Nd,Bi,Ti,O;Ba6,Sr,Nd8,Bi,Ti18,O54
3796;Ba6-3x(La1-y-zSmyBiz)8+2xTi18O54 (x=2/3, y=0.5, z=0);1350/3h;Tungsten Bronze Orthorhombic;86.9;7360;3.8;83;1571;Ba,La,Sm,Bi,Ti,O;Ba6,La1,Sm,Bi,Ti18,O54
3797;0.9CaTiO3-0.1Sm(Mg0.5Ti0.5)O3;1550;Perovskite;87.0;9500;3.2;285;865;Ca,Ti,O,Sm,Mg;Ca,Ti,O3,Sm,Mg0,Ti0,O3
3798;(Pb1-xCax)[(Fe1/2Nb1/2)1-yZry]O3 (y=0.05, x=0.55);1200;Perovskite Orthorhombic;87.0;8500;;-10;1488;Pb,Ca,Fe,Nb,Zr,O;Pb1,Ca,Fe1,Nb1,Zr,O3
3799;Sr(Bi1-xNdx)8Ti7O7 (x=0.05);;;87.0;190;;;1583;Sr,Bi,Nd,Ti,O;Sr,Bi1,Nd,Ti7,O7
3800;(Ba1-zPbz)6-xNd8+2/3xTi18O54 (x=2/3, z=0.4);1400/2h;Tungsten Bronze Orthorhombic;87.0;4000;;-32;1584;Ba,Pb,Nd,Ti,O;Ba1,Pb,Nd8,Ti18,O54
3801;Ca(1-x)Nd2x/3TiO3 (x=0.39);;Perovskite;87.5;12400;;242;1545;Ca,Nd,Ti,O;Ca1,Nd2,Ti,O3
3802;Pb0.46Ca0.54[(Fe1/2Nb1/2)0.9Sn0.1 O3;1150/3h;Perovskite Orthorhombic;87.8;7870;;5;1497;Pb,Ca,Fe,Nb,Sn,O;Pb0,Ca0,Fe1,Nb1,Sn0,O3
3803;Ba4.2(Sm0.1Nd0.9)9.2Ti18O54 ;1500;Tungsten Bronze Orthorhombic;88.0;9500;3.44;64;1569;Ba,Sm,Nd,Ti,O;Ba4,Sm0,Nd0,Ti18,O54
3804;Ba6-xNd8+2xTi18O54 (x=0.7) hot pressed ;1300;Tungsten Bronze;88.0;4920;;55;1574;Ba,Nd,Ti,O;Ba6,Nd8,Ti18,O54
3805;Ba4.2(Sm0.7La0.3)9.2Ti18O54 ;1500;Tungsten Bronze Orthorhombic;88.0;8050;3.44;44;1569;Ba,Sm,La,Ti,O;Ba4,Sm0,La0,Ti18,O54
3806;Ba6-3x(Sm1-yNdy)8+2xTi18O54 (x=0.6, y=0.9) ;1500/2h ;Tungsten Bronze Orthorhombic;88.0;8500;;64;1569;Ba,Sm,Nd,Ti,O;Ba6,Sm1,Nd,Ti18,O54
3807;Ba6-3x(Sm1-yNdy)8+2xTi18O54 (x=0.6, y=1.0);1500/2h ;Tungsten Bronze Orthorhombic;88.0;8300;;76;1569;Ba,Sm,Nd,Ti,O;Ba6,Sm1,Nd,Ti18,O54
3808;BaO-Bi2O3-TiO2-Nd2O3 ;;Tungsten Bronze;88.0;5500;;8;1534;Ba,O,Bi,Ti,Nd;Ba,O,Bi2,O3,Ti,O2,Nd2,O3
3809;(Ba1-3zPbz)6-xNd8+2/3xTi18O54 (x=2/3, z=0.22);1400/2h ;Tungsten Bronze Orthorhombic;88.0;5500;;0;1584;Ba,Pb,Nd,Ti,O;Ba1,Pb,Nd8,Ti18,O54
3810;BaO-Nd2O3-4TiO2+0.5 wt% Al2O3+8wt% Bi2O3;;Tungsten Bronze;88.0;8000;-;0;1111;Ba,O,Nd,Ti,Al,Bi;Ba,O,Nd2,O3,Ti,O2,Al2,O3,Bi2,O3
3811;(1-x)(Mg0.95Zn0.05)TiO3-xCa0.6La0.8/3TiO3 (x=0.9);1320/4h ;Composite;88.0;32800;;205;465;Mg,Zn,Ti,O,Ca,La;Mg0,Zn0,Ti,O3,Ca0,La0,Ti,O3
3812;Ba4.2Nd9.2Ti18O54 ;1500;Tungsten Bronze;88.0;8315;3.4;76;1566;Ba,Nd,Ti,O;Ba4,Nd9,Ti18,O54
3813;Li0.2Nd0.6TiO3 1450;;;88.0;2400;;-210;1585;Li,Nd,Ti,O;Li0,Nd0,Ti,O3
3814;Pb0.46Ca0.54[(Fe1/2Nb1/2)0.95Sn0.05 O3 ;1150/3h ;Perovskite Orthorhombic;88.2;6100;;7;1497;Pb,Ca,Fe,Nb,Sn,O;Pb0,Ca0,Fe1,Nb1,Sn0,O3
3815;Ba6-3x(La1-y-zSmyBiz)8+2xTi18O54 (x=2/3, y=0.7, z=0.04);1350/3h;Tungsten Bronze;88.4;6690;4.4;1;1571;Ba,La,Sm,Bi,Ti,O;Ba6,La1,Sm,Bi,Ti18,O54
3816;0.05Pb(Fe2/3W1/3)O3-0.95Pb0.4Ca0.6(Fe1/2Nb1/2)O3;1000;Perovskite;88.4;3800;;-6;1480;Pb,Fe,W,O,Ca,Nb;Pb,Fe2,W1,O3,Pb0,Ca0,Fe1,Nb1,O3
3817;Ba4(Sm0.85Bi0.15)9+1/3Ti18O54 ;1360;Tungsten Bronze Orthorhombic;88.9;6620;;-20;1568;Ba,Sm,Bi,Ti,O;Ba4,Sm0,Bi0,Ti18,O54
3818;Ba(Nd0.82-zSmzBi0.18)Ti4O12 (z=0.7) ;1300/2h ;Tungsten Bronze;89.0;6880;4.5;;1586;Ba,Nd,Sm,Bi,Ti,O;Ba,Nd0,Sm,Bi0,Ti4,O12
3819;(Pb0.45Ca0.55)[(Fe0.5Nb0.5)0.9Sn0.1]O3+ 5wt% BiO3-LiF;950;Perovskite Orthorhombic;89.0;800;;-15;1587;Pb,Ca,Fe,Nb,Sn,O,Bi,Li,F;Pb0,Ca0,Fe0,Nb0,Sn0,O3,Bi,O3,Li,F
3820;0.2CaTiO3-0.5(Li1/2Nd1/2)TiO3-0.3(Dy1/3Nd1/3)TiO3;1350/3h ;Tetragonal P-4b2 Perovskite;89.4;4650;;-87;1498;Ca,Ti,O,Li,Nd,Dy;Ca,Ti,O3,Li1,Nd1,Ti,O3,Dy1,Nd1,Ti,O3
3821;(Ni1/3Nb2/3)1-xTixO2 (x=0.6) ;1200;Rutile Tetragonal P42/mmm;89.4;12800;;193;1276;Ni,Nb,Ti,O;Ni1,Nb2,Ti,O2
3822;Ba6-3x(Nd1-yBiy)8+2xTi18O54 (x=2/3, y=0.04);1340/3h ;Tungsten Bronze Orthorhombic;89.6;7700;4.0;21;1588;Ba,Nd,Bi,Ti,O;Ba6,Nd1,Bi,Ti18,O54
3823;Ba6-3xNd8+2xTi18O54+PbO/Bi2O3;;Tungsten Bronze;90.0;9000;-;0;1569;Ba,Nd,Ti,O,Pb,Bi;Ba6,Nd8,Ti18,O54,Pb,O,Bi2,O3
3824;BaO-(Nd0.95Bi0.05)2O3-4TiO2 ;1300;Tungsten Bronze type;90.0;7600;;33;168;Ba,O,Nd,Bi,Ti;Ba,O,Nd0,Bi0,O3,Ti,O2
3825;0.96La2/3TiO3-0.04CaTiO3;;Perovskite Orthorhombic;90.0;27000;10;190;1589;La,Ti,O,Ca;La2,Ti,O3,Ca,Ti,O3
3826;MBRT-90;1300/2h;Composite;90.0;6100;;6;510;Ba,Nd,Sm,Bi,Ti,O;Ba,Nd,Sm,Bi,Ti4,O12
3827;0.75Bi2O3-0.25Nb2O5;900/3h;Flurite delta-Bi2O3 Fm-3m;90.0;630;;60;1396;Bi,O,Nb;Bi2,O3,Nb2,O5
3828;0.5Sm1/2Li1/2TiO3-0.5Sm1/2Na1/2TiO3;1300;Tetragonal;90.0;1500;;-140;1521;Sm,Li,Ti,O,Na;Sm1,Li1,Ti,O3,Sm1,Na1,Ti,O3
3829;BaNd2Ti5O14+25 wt% Nd2O3+0.5mol% PbO;1250/2h;Tungsten Bronze Orthorhombic;90.0;6000;;-20;1590;Ba,Nd,Ti,O,Pb;Ba,Nd2,Ti5,O14,Nd2,O3,Pb,O
3830;Ca0.61Nd0.26TiO3 (Sol-gel);1200;Orthorhomic perovskite Pmna;90.2;25200;;243;1591;Ca,Nd,Ti,O,So;Ca0,Nd0,Ti,O3,So
3831;0.1La(Mg1/2Ti1/2)O3-0.9CaTiO3;1500;Perovskite Pbnm;90.4;31900;5.8;-;932;La,Mg,Ti,O,Ca;La,Mg1,Ti1,O3,Ca,Ti,O3
3832;(Pb1-xCax)[Fe1/2Nb1/2]1-yZry]O3(y=0.01,x=0.45);1150;Perovskite;90.6;2500;3.6;41;1488;Pb,Ca,Fe,Nb,Zr,O;Pb1,Ca,Fe1,Nb1,Zr,O3
3833;BaSm1.8La.2Ti5O14;;Orthorhombic Pbam;90.7;8900;-;4;1592;Ba,Sm,La,Ti,O;Ba,Sm1,La,Ti5,O14
3834;Ba6-3x(Nd(8+2x)-yBiy)Ti18O54 (x=2/3, y=0.1);1360;Tungsten Bronze Orthorhombic;90.7;7020;;24;1568;Ba,Nd,Bi,Ti,O;Ba6,Nd8,Bi,Ti18,O54
3835;(Pb0.5Ca0.5)0.92La0.08(Fe0.5Nb0.5)O3;1190/2.5h;Perovskite;90.8;5800;;15;1593;Pb,Ca,La,Fe,Nb,O;Pb0,Ca0,La0,Fe0,Nb0,O3
3836;(Ca0.61Nd0.26)(Ti0.98Sn0.2)O3-0.6(Li0.5Nd0.5)TiO3+5 wt%H3BO3-CuO+0.5 wt% Li2CO3;900;Composite;90.8;3400;;9;1594;Ca,Nd,Ti,Sn,O,Li,H,B,Cu,C;Ca0,Nd0,Ti0,Sn0,O3,Li0,Nd0,Ti,O3,H3,B,O3,Cu,O,Li2,C,O3
3837;Ba6-xSm8+2xTi18O54 (x=0.5) ;1300 hot pressed;Tungsten Bronze Orthorhombic;91.0;10870;;3;1574;Ba,Sm,Ti,O;Ba6,Sm8,Ti18,O54
3838;Bi3NbO7;;Cubic flurite type Fm-3m;91.0;730;;100;1595;Bi,Nb,O;Bi3,Nb,O7
3839;(Pb0.5Ca0.5)0.92La0.08(Fe0.5Nb0.5)O3+1wt% Bi2O3-MnO2;1050/4h;Perovskite+Pyrochlore;91.1;4870;;19;1593;Pb,Ca,La,Fe,Nb,O,Bi,Mn;Pb0,Ca0,La0,Fe0,Nb0,O3,Bi2,O3,Mn,O2
3840;Ba4Sm6.33Li3Ti18O54;1400;Tungsten Bronze Orthorhombic;91.3;3990;4.4;111;1567;Ba,Sm,Li,Ti,O;Ba4,Sm6,Li3,Ti18,O54
3841;0.3Pb(Fe2/3W1/3)O3-0.7Pb0.2Ca0.8(Fe1/2Nb1/2)O3;1000;Perovskite;91.3;1650;;7;1480;Pb,Fe,W,O,Ca,Nb;Pb,Fe2,W1,O3,Pb0,Ca0,Fe1,Nb1,O3
3842;(Li1/2Pr1/2)TiO3;;Perovskite;92.0;1010;;403;1564;Li,Pr,Ti,O;Li1,Pr1,Ti,O3
3843;Ba4.5Nd9Ti18O54+15mol%Ba4.5Gd9Ti18O54;1350/10h;Tungsten Bronze;92.0;5000;;0;1596;Ba,Nd,Ti,O,Gd;Ba4,Nd9,Ti18,O54,Ba4,Gd9,Ti18,O54
3844;0.75Bi2O3-0.25Nb2O5;850/3h;Flourite delta-Bi2O3 Fm-3m;92.0;720;;96;1396;Bi,O,Nb;Bi2,O3,Nb2,O5
3845;(Ca0.3Li0.14Sm0.42)TiO3;1350;Perovskite Orthorhombic;92.1;8292;;2.6;719;Ca,Li,Sm,Ti,O;Ca0,Li0,Sm0,Ti,O3
3846;Ba6-3x(Nd1-yBiy)8+2xTi18O54 (x=2/3, y=0.08);;Tungsten Bronze Orthorhombic;92.3;6460;4;10;1588;Ba,Nd,Bi,Ti,O;Ba6,Nd1,Bi,Ti18,O54
3847;Ba4Sm3.33Li6Ti18O54 c;1350;Tungsten Bronze Orthorhombi;92.4;3580;4.4;303;1567;Ba,Sm,Li,Ti,O;Ba4,Sm3,Li6,Ti18,O54
3848;Ba4(Sm0.8Bi0.2)9+1/3Ti18O54 ;1360;Tungsten Bronze Orthorhombic;92.4;5680;;-12;1568;Ba,Sm,Bi,Ti,O;Ba4,Sm0,Bi0,Ti18,O54
3849;Ca2/5Sm2/5TiO3-Li1/2Sm1/2TiO3-0.8TiO2;1300/2h;;92.5;4900;4;9;1597;Ca,Sm,Ti,O,Li;Ca2,Sm2,Ti,O3,Li1,Sm1,Ti,O3,Ti,O2
3850;(Pb0.45Ca0.55)(Fe0.5Nb0.5)O3 ;1100/3h ;Perovskite;92.6;5970;;;996;Pb,Ca,Fe,Nb,O;Pb0,Ca0,Fe0,Nb0,O3
