Repository: henriquenicolas1/grafico-ceramicas

# grafico-ceramicas
Gráfico com materiais cerâmicos dielétricos

File: public/Materiais-duplicados.csv (part 11 of 11)
Id;Material;TemperaturaSintetizacao;EstruturaCristalina;ConstanteDieletrica;FatorQualidade;FrequenciaMedicao;VariacaoTemperaturaFrequenciaRessonante;Referencia;Elementos;Compostos
3851;Ba4Sm7.33Li2Ti18O54 ;1400;Tungsten Bronze Orthorhombic;92.7;3720;4.4;89;1567;Ba,Sm,Li,Ti,O;Ba4,Sm7,Li2,Ti18,O54
3852;CaCu2.85Mn0.15Ti4O12 ;1100;Cubic Im3m;93.0;3950;3.95;657;1598;Ca,Cu,Mn,Ti,O;Ca,Cu2,Mn0,Ti4,O12
3853;Pb0.5Ca0.5 (Li1/4Nb3/4)O3 ;;Perovskite;93.0;2000;3.2;630;996;Pb,Ca,Li,Nb,O;Pb0,Ca0,Li1,Nb3,O3
3854;Ba4.2(Sm0.5La0.5)9.2Ti18O54 ;1500;Tungsten Bronze Orthorhombic;93.0;1300;3.3;118;1569;Ba,Sm,La,Ti,O;Ba4,Sm0,La0,Ti18,O54
3855;Ca1-xNd2x/3TiO3 (x=0.42) ;1400;Perovskite Orthorhombic;93.0;6940;7;228;1599;Ca,Nd,Ti,O;Ca1,Nd2,Ti,O3
3856;0.95TiO2-0.05Bi2Ti4O11 ;;Composite;93.0;12500;;230;1372;Ti,O,Bi;Ti,O2,Bi2,Ti4,O11
3857;BaO-(Nd1-xBix)2O3-4TiO2 (x=0.1) ;1300;Tungsten Bronze;93.0;5900;;15;168;Ba,O,Nd,Bi,Ti;Ba,O,Nd1,Bi,O3,Ti,O2
3858;Ba6-3x-zSrzNd8+2x-y BiyTi18O54 (y=0.5, x=0.5);;Tungsten Bronze Orthorhombic;93.4;5700;;40;1582;Ba,Sr,Nd,Bi,Ti,O;Ba6,Sr,Nd8,Bi,Ti18,O54
3859;(Pb0.48Ca0.52)Fe1/2Nb1/2)0.9Sn0.1O3 ;1150/3h ;Perovskite Orthorhombic;93.6;7100;;18;1600;Pb,Ca,Fe,Nb,Sn,O;Pb0,Ca0,Fe1,Nb1,Sn0,O3
3860;Ba4(Nd0.85Bi0.15)9.33Ti18O54 ;1380;Tungsten Bronze Orthorhombic;93.7;6350;;17;1568, 1601;Ba,Nd,Bi,Ti,O;Ba4,Nd0,Bi0,Ti18,O54
3861;(Pb0.48Ca0.52)(Fe1/2Nb1/2)O3+2.2 mol%CeO2;1190/2.5h;Perovskite;93.7;6770;;2;1600;Pb,Ca,Fe,Nb,O,Ce;Pb0,Ca0,Fe1,Nb1,O3,Ce,O2
3862;Ba6-3x[Nd(8+2x)-yBiy)]Ti18O54 (x=2/3, y=0.15);1360;Tungsten Bronze Orthorhombic;93.7;6350;;17;1568;Ba,Nd,Bi,Ti,O;Ba6,Nd8,Bi,Ti18,O54
3863;Ba6-3x(La1-y-zSmyBi0.04)8+2xTi18O54 (x=2/3,y=0.5, ;1340/3h ;Tungsten Bronze Orthorhombic;93.9;4337;4;29;1571;Ba,La,Sm,Bi,Ti,O;Ba6,La1,Sm,Bi0,Ti18,O54
3864;Pb0.6Ca0.4ZrO3 ;1450;Perovskite;94.0;3600;3;-10;1514, 1602;Pb,Ca,Zr,O;Pb0,Ca0,Zr,O3
3865;Pb0.6Ca0.4(Ni1/3Nb2/3)O3 ;;Perovskite;94.0;3800;3.2;130;996;Pb,Ca,Ni,Nb,O;Pb0,Ca0,Ni1,Nb2,O3
3866;3SrO-Ta2O5-3TiO2 ;1400/5h ;Composite;94.0;5200;;;53;Sr,O,Ta,Ti;Sr,O,Ta2,O5,Ti,O2
3867;(Pb0.6Ni0.4)(Mg1/3Nb2/3)O3 ;;Perovskite;94.0;3800;;130;996;Pb,Ni,Mg,Nb,O;Pb0,Ni0,Mg1,Nb2,O3
3868;CaO-Sm2O3-Li2O-TiO2+1 wt%Li2O-Bi2O3-TiO2;1400;;94.0;6000;;7;1603;Ca,O,Sm,Li,Ti,Bi;Ca,O,Sm2,O3,Li2,O,Ti,O2,Li2,O,Bi2,O3,Ti,O2
3869;Pb0.48Ca0.52[(Fe1/2Nb1/2)0.95Sn0.05O3 ;1150/3h ;Perovskite Orthorhombic;94.3;5950;;24;1497;Pb,Ca,Fe,Nb,Sn,O;Pb0,Ca0,Fe1,Nb1,Sn0,O3
3870;Ca1-xSm2x/3TiO3 (x=0.6);1450;Perovskite, Orthorhombic;94.5;14900;5;;1604;Ca,Sm,Ti,O;Ca1,Sm2,Ti,O3
3871;CaO-BaO-Li2O-Sm2O3-TiO2 (14:4:9:12:63);1325;;94.5;7400;;3;1605;Ca,O,Ba,Li,Sm,Ti;Ca,O,Ba,O,Li2,O,Sm2,O3,Ti,O2
3872;Ba6-3xNd8+2xTi18O54 x=0.5+10 wt%Bi4Ti3O12;1300/3h;Tungsten Bronze;94.9;5620;;21;1606;Ba,Nd,Ti,O,Bi;Ba6,Nd8,Ti18,O54,Bi4,Ti3,O12
3873;Ba6-3xPr8+2xTi18O54;;Tungsten Bronze Orthorhombic;95.0;6000;-;200;1607, 1608;Ba,Pr,Ti,O;Ba6,Pr8,Ti18,O54
3874;Ba4Sm5.33Li4Ti18O54;1350;Tungsten Bronze Orthorhombic;95.0;1000;4.4;142;1567;Ba,Sm,Li,Ti,O;Ba4,Sm5,Li4,Ti18,O54
3875;Ba6-3x(La1-y-zSmyBiz)8+2xTi18O54 (x=2/3, y=0.5, z=.08);1320/3h;Tungsten Bronze Orthorhombic;95.0;3510;3.8;3;1571;Ba,La,Sm,Bi,Ti,O;Ba6,La1,Sm,Bi,Ti18,O54
3876;0.3(Sm1/2Li1/2)TiO3-0.7(Sm1/2Na1/2Ti)O3;1350;Tetragonal;95.0;1000;10;;1521;Sm,Li,Ti,O,Na;Sm1,Li1,Ti,O3,Sm1,Na1,Ti,O3
3877;0.98TiO2-0.02Bi2Ti4O11;1200;Composite;95.0;18000;;351;1372;Ti,O,Bi;Ti,O2,Bi2,Ti4,O11
3878;(Ba0.6Pb0.4)6-3xLa8+2xTi18O54 (x=1.5);1380;Tungsten Bronze Orthorhombic;95.0;6000;;200;1566;Ba,Pb,La,Ti,O;Ba0,Pb0,La8,Ti18,O54
3879;0.3Sm1/2Li1/2TiO3-0.7Sm1/2Na1/2TiO3;1300;Perovskite;95.0;1000;;-240;1521;Sm,Li,Ti,O,Na;Sm1,Li1,Ti,O3,Sm1,Na1,Ti,O3
3880;Pb,Ca(Fe, W, Nb)O3;1000;Perovskite;95.7;3840;;10;1480;Pb,Ca,Fe,W,Nb,O;Pb,Ca,Fe,W,Nb,O3
3881;0.67Ca2/5sm2/5TiO3-0.33Li1/2Sm1/2TiO3;1300/3h;Perovskite;95.5;7200;;0;1548;Ca,Ti,O,Li,Sm;Ca2,Ti,O3,Li1,Sm1,Ti,O3
3882;Ba6-3x(Nd1-yBiy)8+2xTi18O54 (x=2/3, y=0.12);;Tungsten Bronze Orthorhombic;95.8;5820;4;8;1588;Ba,Nd,Bi,Ti,O;Ba6,Nd1,Bi,Ti18,O54
3883;Ba6-xSm8+2xTi18O54 (x=0.3) ;1300 hot pressed;Tungsten bronze;96.0;1440;;-14;1574;Ba,Sm,Ti,O;Ba6,Sm8,Ti18,O54
3884;CaO-BaO-Li2O-Sm2O3-TiO2 (14:4:8:12:63);1325;;96.0;7580;;-6;1609;Ca,O,Ba,Li,Sm,Ti;Ca,O,Ba,O,Li2,O,Sm2,O3,Ti,O2
3885;0.92Ba4.5(Nd1-yBiy)9Ti18O54-0.08BaTi4O9 (y=0.12);;Tungsten Bronze Orthorhombic;96.0;5590;;27;1610;Ba,Nd,Bi,Ti,O;Ba4,Nd1,Bi,Ti18,O54,Ba,Ti4,O9
3886;0.4Ca0.6Sm0.8/3TiO3-0.6(Li0.5Nd0.5)TiO3+3 wt% BaCu(B2O5);1100;Perovskite Orthorhombic;96.3;3100;;-20;1611;Ca,Sm,Ti,O,Li,Nd,Ba,Cu,B;Ca0,Sm0,Ti,O3,Li0,Nd0,Ti,O3,Ba,Cu,B2,O5
3887;CaO-SrO-Li2O-0.83Sm2O3-0.17Yb2O3TiO2;;Perovskite Orthorhombic;96.4;2690;-;36;1612;Ca,O,Sr,Li,Sm,Yb,Ti;Ca,O,Sr,O,Li2,O,Sm2,O3,Yb2,O3,Ti,O2
3888;Ba6-3x-zSrzNd8+2x-y BiyTi18O54 (y=1, x=0.5);;Tungsten Bronze Orthorhombic;97.0;5500;;22;1582;Ba,Sr,Nd,Bi,Ti,O;Ba6,Sr,Nd8,Bi,Ti18,O54
3889;Sr(Bi1-xNdx)8Ti7O27 (x=0.1);;;97.0;740;;;1583;Sr,Bi,Nd,Ti,O;Sr,Bi1,Nd,Ti7,O27
3890;0.3CaTiO3-0.4(Li1/2Nd1/2)TiO3-0.3(Dy1/3Nd1/3)TiO3;1350/3h;Orthorhombic Pbnm Perovskite;97.6;5150;;0;1498;Ca,Ti,O,Li,Nd,Dy;Ca,Ti,O3,Li1,Nd1,Ti,O3,Dy1,Nd1,Ti,O3
3891;0.98TiO2-0.019Bi2O3;;Mixture phases;97.8;3700;;354;1434;Ti,O,Bi;Ti,O2,Bi2,O3
3892;TiO2+2 wt% CuO;900/2h;Tetragonal rutile;98.0;14000;;374;1613;Ti,O,Cu;Ti,O2,Cu,O
3893;0.92Ba4.5(Nd1-yBiy)9Ti18O54-0.08BaTi4O9 (y=0.145);;Tungsten Bronze Orthorhombic;98.0;5500;;17;1610;Ba,Nd,Bi,Ti,O;Ba4,Nd1,Bi,Ti18,O54,Ba,Ti4,O9
3894;Ca1-xNd2x/3TiO3 (x=0.39);1400;Perovskite Orthorhombic;98.0;8560;7;247;1599;Ca,Nd,Ti,O;Ca1,Nd2,Ti,O3
3895;(1-x)Ca2/5Sm2/5TiO3-xLi1/2Nd1/2TiO3 (x=0.3);1300/3h;Perovskite Orthorhombic;98.0;5100;5;;1614;Ca,Sm,Ti,O,Li,Nd;Ca2,Sm2,Ti,O3,Li1,Nd1,Ti,O3
3896;0.75Bi2O3-0.25Nb2O5;930/3h;Flourite delta-Bi2O3 Fm-3m;98.0;300;;-154;1396;Bi,O,Nb;Bi2,O3,Nb2,O5
3897;(Nd1/2Na1/2)TiO3;;Perovskite Orthorhombic;98.0;2700;;190;1615;Nd,Na,Ti,O;Nd1,Na1,Ti,O3
3898;Ca(ZrxTi1-x)O3 (x=0.4);1430/15h;;98.0;5400;2.49;792;916;Ca,Zr,Ti,O;Ca,Zr,Ti1,O3
3899;Bi2(Zn1-xMgx)2/3Nb4/3O7 (x=0.5);900;Monoclinic+cubic;98.0;3000;;;1616;Bi,Zn,Mg,Nb,O;Bi2,Zn1,Mg,Nb4,O7
3900;(Ca0.275sSm0.4Li0.25)TiO3+0.5 wt%B2O3-Li2O;1200/3h;Perovskite Orthorhombic;98.7;5930;;-4;1617;Ca,Sm,Li,Ti,O,B;Ca0,Sm0,Li0,Ti,O3,B2,O3,Li2,O
3901;CaO-BaO-Li2O-Sm2O3-TiO2 (14:2:9:12:63);1325;;98.7;6180;;8;1605;Ca,O,Ba,Li,Sm,Ti;Ca,O,Ba,O,Li2,O,Sm2,O3,Ti,O2
3902;Ba4Sm(28-y)/3LiyTi18O54 (y=8);1300;Tungsten Bronze Orthorhombic;98.8;280;;515;1566;Ba,Sm,Li,Ti,O;Ba4,Sm28,Li,Ti18,O54
3903;Ba6-3x(La1-y-zSmyBiz)8+2xTi18O54 (x=2/3, y=0.7, z=0.08);1325/3h;Tungsten Bronze Orthorhombic;99.0;4920;4.38;-18;1571;Ba,La,Sm,Bi,Ti,O;Ba6,La1,Sm,Bi,Ti18,O54
3904;0.7Ca2/5Sm2/5TiO3-0.3Li1/2Nd1/2TiO3;1200/3h;Perovskite;99.0;6200;;9;1614, 1618;Ca,Sm,Ti,O,Li,Nd;Ca2,Sm2,Ti,O3,Li1,Nd1,Ti,O3
3905;Ba6-xNd8+2xTi18O54 (x=0.3) hot pressed;1300;Tungsten Bronze;99.0;3680;;110;1574;Ba,Nd,Ti,O;Ba6,Nd8,Ti18,O54
3906;(Ca1-xNd2x/3)TiO3 (x=0.6);1300;Perovskite;99.0;3500;3.2;;1619;Ca,Nd,Ti,O;Ca1,Nd2,Ti,O3
3907;Sr2Ce2Ti5O16(Sr1-3x/2CexTiO3 x=0.4)+0.4 wt% MoO3;1300/2h;Psuedocubic;99.0;9700;;306;1620;Sr,Ce,Ti,O,Mo;Sr2,Ce2,Ti5,O16,Sr1,Ce,Ti,O3,Mo,O3
3908;TiO2 (microwave sint);1210;Teragonal;99.0;30800;4.42;;1621;Ti,O;Ti,O2
3909;Ba6-3x(Nd1-yBiy)8+2xTi18O54 (x=2/3, y=0.15);;Tungsten Bronze Orthorhombic;99.1;5290;;-6;1588;Ba,Nd,Bi,Ti,O;Ba6,Nd1,Bi,Ti18,O54
3910;CaO-SrO-Li2O-0.83Sm2O3-0.17Dy2O3-TiO2;;Perovskite Orthorhombic;99.5;5930;-;30;1612;Ca,O,Sr,Li,Sm,Dy,Ti;Ca,O,Sr,O,Li2,O,Sm2,O3,Dy2,O3,Ti,O2
3911;Pb0.5Ca0.5[(Fe1/2Nb1/2)0.9Sn0.1O3;1150/3h;Perovskite, Orthorhombic;99.6;6570;;32;1497;Pb,Ca,Fe,Nb,Sn,O;Pb0,Ca0,Fe1,Nb1,Sn0,O3
3912;Sr5Ti4O13(Srn+1TinO3n+1);;Perovskite;99.8;4000;1.9;801;1358;Sr,Ti,O;Sr5,Ti4,O13,Sr,Ti,O3
3913;(Pb1/2Ca1/2)0.94(La1/2Nd1/2)0.06[Fe1/2Nb1/2]O3+d;1200/3h;Perovskite Orthorhombic;99.9;5800;5.5;0;1622;Pb,Ca,La,Nd,Fe,Nb,O;Pb1,Ca1,La1,Nd1,Fe1,Nb1,O3
3914;(Ca1-xNd2x/3)TiO3 (x=0.5);1300;;100.0;14600;3.2;;1619;Ca,Nd,Ti,O;Ca1,Nd2,Ti,O3
3915;Ba(Nd0.82-zSmzBi0.18)Ti4O12 (z=0.1);1300/2h;Orthorhombic Tungsten Bronze;100.0;3950;4.7;;1586;Ba,Nd,Sm,Bi,Ti,O;Ba,Nd0,Sm,Bi0,Ti4,O12
3916;[(Pb0.5Ca0.5)0.95Nd0.05](Fe1/2Nb1/2)O3;;Perovskite;100.0;5800;;0;1623;Pb,Ca,Nd,Fe,Nb,O;Pb0,Ca0,Nd0,Fe1,Nb1,O3
3917;CaO-SrO-Li2O-(1-x)Sm2O3-xDy2O3-TiO2 (x=0.17);;;100.0;5900;;30;1498;Ca,O,Sr,Li,Sm,Dy,Ti;Ca,O,Sr,O,Li2,O,Sm2,O3,Dy2,O3,Ti,O2
3918;0.45CaTiO3-0.35(Li1/2Nd1/2)TiO3-0.2(Dy1/3Nd1/3)TiO3;1350/3h;Orthorhombic Pbnm Perovskite;100.1;6430;;118;1498;Ca,Ti,O,Li,Nd,Dy;Ca,Ti,O3,Li1,Nd1,Ti,O3,Dy1,Nd1,Ti,O3
3919;16CaO-9Li2O-12Sm2O3-63TiO2+0.75wt% V2O5;1200/3h;Composite;100.4;5600;;7;1624;Ca,O,Li,Sm,Ti,V;Ca,O,Li2,O,Sm2,O3,Ti,O2,V2,O5
3920;0.05Pb(Fe2/3W1/3)O3-0.95Pb0.45Ca0.55(Fe1/2Nb1/2)O3;1000;Perovskite;100.8;3250;;20;1480;Pb,Fe,W,O,Ca,Nb;Pb,Fe2,W1,O3,Pb0,Ca0,Fe1,Nb1,O3
3921;(Pb,Ca)ZrO3;;Perovskite;>100;1000;-;-;1602;Pb,Ca,Zr,O;Pb,Ca,Zr,O3
3922;Ba6-3x-zPbzNd8+2x-y BiyTi18O54 (y=1, z=1.0, x=0.5);;Tungsten Bronze Orthorhombic;101.0;4000;;-4;1582;Ba,Pb,Nd,Bi,Ti,O;Ba6,Pb,Nd8,Bi,Ti18,O54
3923;Bi1.733(Zn0.733Nb4/3)O6.67;1000;Cubic;101.0;4800;4.8;;1625;Bi,Zn,Nb,O;Bi1,Zn0,Nb4,O6
3924;(Pb0.5Ca0.5)0.95La0.05(Fe0.5Nb0.5)O3+1wt% PbO-B2O3-V2O5;1050/3h;Perovskite Orthorhombic;101.0;5400;;6;1626;Pb,Ca,La,Fe,Nb,O,B,V;Pb0,Ca0,La0,Fe0,Nb0,O3,Pb,O,B2,O3,V2,O5
3925;0.55Ca0.61Nd0.91TiO3-0.45Li1/2Nd1/2TiO3;1400/4h;Perovskite Orthorhombic;101.0;5300;7.2;13;1599;Ca,Nd,Ti,O,Li;Ca0,Nd0,Ti,O3,Li1,Nd1,Ti,O3
3926;Ca1-xSm2x/3TiO3 (x=0.4);1450;Perovskite Orthorhombic;101.0;14090;5;;1604;Ca,Sm,Ti,O;Ca1,Sm2,Ti,O3
3927;Ca(1-x)Nd2x/3TiO3 (x=0.21);;;101.0;8000;;-;1545;Ca,Nd,Ti,O;Ca1,Nd2,Ti,O3
3928;CaO-Sm2O3-Li2O-TiO2+5 wt%Li2O-Bi2O3-TiO2;1250;;101.9;5000;;0;1603;Ca,O,Sm,Li,Ti,Bi;Ca,O,Sm2,O3,Li2,O,Ti,O2,Li2,O,Bi2,O3,Ti,O2
3929;Pb0.5Ca0.5[(Fe1/2Nb1/2)0.95Sn0.05O3;1150/3h;Perovskite Orthorhombic;102.0;4900;;38;1497;Pb,Ca,Fe,Nb,Sn,O;Pb0,Ca0,Fe1,Nb1,Sn0,O3
3930;Ba6-xLa8+2xTi18O54 (x=0.7) hot pressed;1300;Tungsten Bronze;102.0;2380;;399;1574;Ba,La,Ti,O;Ba6,La8,Ti18,O54
3931;Ba(Nd0.82-zSmzBi0.18)Ti4O12 (z=0.03);1300/2h;;102.0;3650;4.74;;1586;Ba,Nd,Sm,Bi,Ti,O;Ba,Nd0,Sm,Bi0,Ti4,O12
3932;TiO2+0.05 mol% Al2O3;1500/10h;Tetragonal rutile P42/mmm;102.0;47100;;;1628;Ti,O,Al;Ti,O2,Al2,O3
3933;TiO2+0.05 mol% Fe2O3;1500/10h;Tetragonal rutile P42/mmm;102.0;50100;;;1628;Ti,O,Fe;Ti,O2,Fe2,O3
3934;TiO2+0.05 mol% MnO;1500/10h;Tetragonal rutile P42/mmm;102.0;48000;;;1628;Ti,O,Mn;Ti,O2,Mn,O
3935;TiO2+0.05 mol% CuO;1500/10h;Tetragonal rutile P42/mmm;102.0;48000;;;1628;Ti,O,Cu;Ti,O2,Cu,O
3936;TiO2+0.05 mol% ZnO;1500/10h;Tetragonal rutile P42/mmm;102.0;48900;;;1628;Ti,O,Zn;Ti,O2,Zn,O
3937;0.1La(Mg1/2Ti1/2)O3-0.9CaTiO3;1350;Perovskite;102.5;20200;4.3;395;932;La,Mg,Ti,O,Ca;La,Mg1,Ti1,O3,Ca,Ti,O3
3938;Ba6-3x(Nd1-yBiy)8+2xTi18O54 (x=2/3, y=0.18);;Tungsten Bronze Orthorhombic;102.6;4400;4;-17;1588;Ba,Nd,Bi,Ti,O;Ba6,Nd1,Bi,Ti18,O54
3939;[(Pb0.5Ca0.5)0.95La0.05][Fe0.5Nb0.5)1-yTiy]O3+d (y=0);1250;Perovskite Orthorhombic;102.8;5900;;7;1593;Pb,Ca,La,Fe,Nb,Ti,O;Pb0,Ca0,La0,Fe0,Nb0,Ti,O3
3940;CaO-BaO-Li2O-Sm2O3-Nd2O3-TiO2 (14:4:8:10:2:63);1350;Composite;103.0;7200;;2;1612;Ca,O,Ba,Li,Sm,Nd,Ti;Ca,O,Ba,O,Li2,O,Sm2,O3,Nd2,O3,Ti,O2
3941;0.4CaTiO3-0.5(Li1/2Nd1/2)TiO3-0.1(Dy1/3Nd1/3)TiO3;1350/3h;Orthorhombic Pbnm Perovskite;103.0;4214;;146;1498;Ca,Ti,O,Li,Nd,Dy;Ca,Ti,O3,Li1,Nd1,Ti,O3,Dy1,Nd1,Ti,O3
3942;Ca1-xNd2x/3TiO3 (x=0.39);1350;Perovskite Orthorhombic Pnma;103.0;15340;;247;1629;Ca,Nd,Ti,O;Ca1,Nd2,Ti,O3
3943;(1-x)Li1/2Sm1/2TiO3-xNaNbO3 (x=0.1);;;103.0;2120;;-3;1630;Li,Sm,Ti,O,Na,Nb;Li1,Sm1,Ti,O3,Na,Nb,O3
3944;Na0.5Sm0.5TiO3+0.6 wt% CeO2;1425/2h;Orthorhombic perovskite;103.0;9600;;193;1627;Na,Sm,Ti,O,Ce;Na0,Sm0,Ti,O3,Ce,O2
3945;Ba4(Sm0.7Bi0.3)9+1/3Ti18O54;1320;Tungsten Bronze Orthorhombic;103.3;2980;;9;1568;Ba,Sm,Bi,Ti,O;Ba4,Sm0,Bi0,Ti18,O54
3946;(Pb1/2Ca1/2)0.95La0.05 [Fe1/2Nb1/2]O3+delta;1150;Perovskite;103.4;5640;;7;1622;Pb,Ca,La,Fe,Nb,O;Pb1,Ca1,La0,Fe1,Nb1,O3
3947;Pb0.5Ca0.5(Fe1/2Nb1/2)O3;;Perovskite;104.0;4000;2.8;26;996;Pb,Ca,Fe,Nb,O;Pb0,Ca0,Fe1,Nb1,O3
3948;TiO2;1200;Tetragonal rutile;104.0;44000;;-;53, 1631;Ti,O;Ti,O2
3949;Sr(Bi1-xNdx)8Ti7O27 (x=0.3);;;104.0;350;;;1583;Sr,Bi,Nd,Ti,O;Sr,Bi1,Nd,Ti7,O27
3950;TiO2+0.05 mol% Fe;1500;Rutile P42/mmm;104.0;50300;;;1631;Ti,O,Fe;Ti,O2,Fe
3951;CaO-Li2O-Sm2O3-TiO2 (16:9:12:63);1325;;104.1;4320;;13;1564, 1605;Ca,O,Li,Sm,Ti;Ca,O,Li2,O,Sm2,O3,Ti,O2
3952;Ba6-3xLa8+2xTi18O54;;Tungsten bronze;105.0;2000;-;450;1606, 1607;Ba,La,Ti,O;Ba6,La8,Ti18,O54
3953;5BaO-Ta2O5 -3TiO2;1400/5h;Composite;105.0;800;;;53;Ba,O,Ta,Ti;Ba,O,Ta2,O5,Ti,O2
3954;0.5Ca0.6La0.2667TiO3-0.5Li1/2Nd1/2TiO3;1400/4h;Perovskite Cubic;105.0;7000;;5;1632;Ca,La,Ti,O,Li,Nd;Ca0,La0,Ti,O3,Li1,Nd1,Ti,O3
3955;Ba(Nd0.82-zSmzBi0.18)Ti4O12 (z=0.12);1300/2h;Tungsten Bronze;105.0;4150;3.64;;1586;Ba,Nd,Sm,Bi,Ti,O;Ba,Nd0,Sm,Bi0,Ti4,O12
3956;Ba6-3x(La1-y-zSmyBiz)8+2xTi18O54 (x=2/3, y=0.7, z=0.12);1325/3h;Tungsten Bronze Orthorhombic;105.1;4170;4.59;-15;1571;Ba,La,Sm,Bi,Ti,O;Ba6,La1,Sm,Bi,Ti18,O54
3957;0.45CaTiO3-0.45(Li1/2Nd1/2)TiO3-0.1(Dy1/3Nd1/3)TiO3;1350/3h;Orthorhombic Pbnm Perovskite;105.1;5160;;155;1498;Ca,Ti,O,Li,Nd,Dy;Ca,Ti,O3,Li1,Nd1,Ti,O3,Dy1,Nd1,Ti,O3
3958;0.7BaTiO3-0.3La(Mg1/2Ti1/2)O3;;Perovskite Pm3m;105.8;6940;4.55;525;933;Ba,Ti,O,La,Mg;Ba,Ti,O3,La,Mg1,Ti1,O3
3959;BaO-(Nd0.8Bi.2)2O3- 4TiO2;1300;Tungsten Bronze;106.0;4200;;8;168;Ba,O,Nd,Bi,Ti;Ba,O,Nd0,Bi,O3,Ti,O2
3960;CaO:BaO:Li2O(Sm1-yNd)2O3:TiO2 (14:4:8:12:63) (y=0.33);1400/3h;;106.0;6600;;22;1609;Ca,O,Ba,Li,Sm,Nd,Ti;Ca,O,Ba,O,Li2,O,Sm1,Nd2,O3,Ti,O2
3961;0.3Ca2/5Sm2/5TiO3-0.7Li1/2Nd1/2TiO3;;Perovskite;106.0;3100;;;1614;Ca,Sm,Ti,O,Li,Nd;Ca2,Sm2,Ti,O3,Li1,Nd1,Ti,O3
3962;Sr2Ce2Ti5O16(Sr1-3x/2CexTiO3 x=0.4)+0.4 wt% NiO;1300/2h;Psuedocubic;106.0;10000;;315;1620;Sr,Ce,Ti,O,Ni;Sr2,Ce2,Ti5,O16,Sr1,Ce,Ti,O3,Ni,O
3963;0.5Ca2/5Sm2/5TiO3-0.5Li1/2Nd1/2TiO3;1300/3h;;106.0;3710;5;;1614;Ca,Sm,Ti,O,Li,Nd;Ca2,Sm2,Ti,O3,Li1,Nd1,Ti,O3
3964;Ca1-xNd2x/3TiO3 (x=0.3);1400;Perovskite Orthorhombic;107.0;6590;7;316;1599;Ca,Nd,Ti,O;Ca1,Nd2,Ti,O3
3965;Sr2Ce2Ti5O16(Sr1-3x/2CexTiO3 x=0.4)+0.4 wt% In2O3;1300/2h;Psuedocubic;107.0;9400;;310;1620;Sr,Ce,Ti,O,In;Sr2,Ce2,Ti5,O16,Sr1,Ce,Ti,O3,In2,O3
3966;Ca2/5Sm2/5TiO3-Li1/2Nd1/2TiO3-0.6TiO2;1300/2h;;107.0;3300;4;0;1597;Ca,Sm,Ti,O,Li,Nd;Ca2,Sm2,Ti,O3,Li1,Nd1,Ti,O3,Ti,O2
3967;CaO-Sm2O3-Li2O-TiO2 (11:8:5:40);1250;;107.2;5700;;0;1633;Ca,O,Sm,Li,Ti;Ca,O,Sm2,O3,Li2,O,Ti,O2
3968;0.2Pb(Fe2/3W1/3)O3-0.8Pb.4Ca.6(Fe1/2Nb1/2)O3;930;Perovskite;107.2;3790;;48;1480;Pb,Fe,W,O,Ca,Nb;Pb,Fe2,W1,O3,Pb,Ca,Fe1,Nb1,O3
3969;CaO-SrO-Li2O-Sm2O3-TiO2;;Perovskite Orthorhombic;108.0;5480;-;15;1612;Ca,O,Sr,Li,Sm,Ti;Ca,O,Sr,O,Li2,O,Sm2,O3,Ti,O2
3970;(Ca1-xNd2x/3)TiO3 (x=0.39);1300;Perovskite;108.0;17200;3;;1619;Ca,Nd,Ti,O;Ca1,Nd2,Ti,O3
3971;Sr(Bi0.6Nd0.4)8Ti7O27;1260;Aurivillius type;108.0;2000;;-;1583;Sr,Bi,Nd,Ti,O;Sr,Bi0,Nd0,Ti7,O27
3972;Ca0.6La0.2667TiO3;1400/4h;Perovskite cubic;109.0;17600;4.5;213;1632;Ca,La,Ti,O;Ca0,La0,Ti,O3
3973;Ba3.75La9.5Ti18O54;;Tungsten Bronze Orthorhombic;109.2;1800;3;;1536;Ba,La,Ti,O;Ba3,La9,Ti18,O54
3974;0.1Pb(Fe2/3W1/3)O3-0.9Pb0.45Ca0.55(Fe1/2Nb1/2)O3;930;Perovskite;109.4;3500;;5;1480;Pb,Fe,W,O,Ca,Nb;Pb,Fe2,W1,O3,Pb0,Ca0,Fe1,Nb1,O3
3975;Pb0.63Ca0.37ZrO3;1450;Perovskite;110.0;3000;2.8;;1514;Pb,Ca,Zr,O;Pb0,Ca0,Zr,O3
3976;0.2CaTiO3-0.2(Li0.5Nd0.5)TiO3;1300;Perovskite;110.0;2600;;-15;1634;Ca,Ti,O,Li,Nd;Ca,Ti,O3,Li0,Nd0,Ti,O3
3977;(1-x)Ca2/5Sm2/5TiO3-xLi1/2Nd1/2TiO3 (x=0.6);1300/3h;Perovskite;110.0;3400;5;155;1614;Ca,Sm,Ti,O,Li,Nd;Ca2,Sm2,Ti,O3,Li1,Nd1,Ti,O3
3978;[(Pb0.5Ca0.5)0.98Nd0.02](Fe1/2Nb1/2)O3;;Perovskite;110.0;5800;;525;1623;Pb,Ca,Nd,Fe,Nb,O;Pb0,Ca0,Nd0,Fe1,Nb1,O3
3979;0.15CaO-0.01SrO-0.09Li2O-0.12Sm2O3-0.63TiO2;;;110.0;4500;3;8;1564;Ca,O,Sr,Li,Sm,Ti;Ca,O,Sr,O,Li2,O,Sm2,O3,Ti,O2
3980;0.3CaTiO3-0.4(Li1/2Nd1/2)TiO3-0.3La1/3Nd1/3TiO3;1350;Perovskite composite;110.0;1400;;22;1498;Ca,Ti,O,Li,Nd,La;Ca,Ti,O3,Li1,Nd1,Ti,O3,La1,Nd1,Ti,O3
3981;Ba6-xLa8+2xTi18O54 (x=0.5) ;1300 hot pressed;Tungsten Bronze Orthorhombic;110.0;2460;;;1574;Ba,La,Ti,O;Ba6,La8,Ti18,O54
3982;0.2CaTiO3-0.5(Li1/2Nd1/2)TiO3-0.3(La1/3Nd1/3)TiO3;1350/3h;Perovskite composite;110.4;1460;;315;1498;Ca,Ti,O,Li,Nd,La;Ca,Ti,O3,Li1,Nd1,Ti,O3,La1,Nd1,Ti,O3
3983;Ba2Sr2Sm2Ti4+xTa6-xO30-x/2 (x=3);1340/2h;;111.0;200;3.3;;1635;Ba,Sr,Sm,Ti,Ta,O;Ba2,Sr2,Sm2,Ti4,Ta6,O30
3984;[(Cax(La,Nd)2/3-2x/3]TiO3 (x=0.9);1350/24h;Tetragonal I4/mcm;111.3;4500;;273;1392;Ca,La,Nd,Ti,O;Ca,La,Nd2,Ti,O3
3985;Ba6-3x(La1-y-zSmyBiz)8+2xTi18O54 (x=2/3, y=0.5, z=0.12);1320/3h;Tungsten Bronze Orthorhombic;111.3;2470;3.7;-30;1571;Ba,La,Sm,Bi,Ti,O;Ba6,La1,Sm,Bi,Ti18,O54
3986;Ba6-3x(La1-y-zSmyBiz)8+2xTi18O54 (x=2/3, y=0.7, z=0.16);1300/3h;Tungsten Bronze Orthorhombic;111.4;2530;4.3;-21;1571;Ba,La,Sm,Bi,Ti,O;Ba6,La1,Sm,Bi,Ti18,O54
3987;(1-x)Ca0.8Sr0.2TiO3-xLi0.5Nd0.5TiO3 (x=0.87);;Perovskite Tetragonal;111.6;2000;;-3;1636;Ca,Sr,Ti,O,Li,Nd;Ca0,Sr0,Ti,O3,Li0,Nd0,Ti,O3
3988;[(Pb0.5Ca0.5)0.95La0.05][Fe0.5Nb0.5)1-yTiy]O3+d (y=0.05);1250;Perovskite Orthorhombic;111.7;5200;;24;1593;Pb,Ca,La,Fe,Nb,Ti,O;Pb0,Ca0,La0,Fe0,Nb0,Ti,O3
3989;0.6(Na,La)TiO3-0.4(Li,Sm)TiO3;;Perovskite;112.0;1060;;18;1421;Na,La,Ti,O,Li,Sm;Na,La,Ti,O3,Li,Sm,Ti,O3
3990;Sr2Ce2Ti5O16(Sr1-3x/2CexTiO3 x=0.4)+0.4 wt% CeO2;1300/2h;Psuedocubic;112.0;9400;;305;1620;Sr,Ce,Ti,O;Sr2,Ce2,Ti5,O16,Sr1,Ce,Ti,O3,Ce,O2
3991;Pb0.95Ca.05ZrO3;1250;Perovskite;112.0;720;2.8;-;1514;Pb,Ca,Zr,O;Pb0,Ca,Zr,O3
3992;Ba6-3x-Nd8+2x-y BiyTi18O54 (y=2, x=0.5);;Tungsten Bronze Orthorhombic;112.0;3000;;25;1582;Ba,Nd,Bi,Ti,O;Ba6,Nd8,Bi,Ti18,O54
3993;CaO-Sm2O3-Li2O-TiO2+1 wt%Li2O-Bi2O3-TiO20;1250;;112.1;3600;;1;1603;Ca,O,Sm,Li,Ti,Bi;Ca,O,Sm2,O3,Li2,O,Ti,O2,Li2,O,Bi2,O3,Ti,O20
3994;0.05Pb(Fe2/3W1/3)O3-0.95Pb0.5Ca0.5(Fe1/2Nb1/2)O3;1000;Perovskite;112.2;2730;;52;1480;Pb,Fe,W,O,Ca,Nb;Pb,Fe2,W1,O3,Pb0,Ca0,Fe1,Nb1,O3
3995;CaO-SrO-Li2O-0.83Sm2O3-0.17Nd2O3-TiO2;;Perovskite Orthorhombic;112.5;4900;-;13;1612;Ca,O,Sr,Li,Sm,Nd,Ti;Ca,O,Sr,O,Li2,O,Sm2,O3,Nd2,O3,Ti,O2
3996;[Ca0.4(Li1/2Nd1/2)0.6]TiO3;1350;Perovskite;112.6;4480;;8;1464;Ca,Li,Nd,Ti,O;Ca0,Li1,Nd1,Ti,O3
3997;Sr2Ce2Ti5O16(Sr1-3x/2CexTiO3 x=0.4);1300/2h;Psuedocubic;113.0;8000;;306;1620;Sr,Ce,Ti,O;Sr2,Ce2,Ti5,O16,Sr1,Ce,Ti,O3
3998;Sr2Ce2Ti5O16(Sr1-3x/2CexTiO3 x=0.4)+0.2 wt% La2O3;1300/2h;Psuedocubic;113.0;9700;;287;1620;Sr,Ce,Ti,O,La;Sr2,Ce2,Ti5,O16,Sr1,Ce,Ti,O3,La2,O3
3999;0.3CaTiO3-0.7Li1/2Sm1/2TiO3;1300/3h;Perovskite Orthorhombic;114.0;3700;;12;1637;Ca,Ti,O,Li,Sm;Ca,Ti,O3,Li1,Sm1,Ti,O3
4000;Ba2Sr2Sm2Ti4+xTa6-xO30-x/2 (x=2);1340/2h;;114.0;150;3.63;;1635;Ba,Sr,Sm,Ti,Ta,O;Ba2,Sr2,Sm2,Ti4,Ta6,O30
4001;Ba2Sr2Sm2Ti4+xTa6-xO30-x/2 (x=2.5);1340/3h;;114.0;140;;-;1635;Ba,Sr,Sm,Ti,Ta,O;Ba2,Sr2,Sm2,Ti4,Ta6,O30
4002;0.25CaTiO3-0.75(Li1/2Nd1/2)TiO3+10wt% Bi4B2O9;1200;;114.0;2830;;-8;1638;Ca,Ti,O,Li,Nd,Bi,B;Ca,Ti,O3,Li1,Nd1,Ti,O3,Bi4,B2,O9
4003;Ba4(Nd0.7Bi0.3)9.33Ti18O54;1320;Tungsten Bronze Orthorhombic;114.1;2700;;44;1568;Ba,Nd,Bi,Ti,O;Ba4,Nd0,Bi0,Ti18,O54
4004;CaO-SrO-Li2O-0.83Sm2O3-0.17Pr6O11O3-TiO2;;Perovskite Orthorhombic;114.3;4850;-;14;1612;Ca,O,Sr,Li,Sm,Pr,Ti;Ca,O,Sr,O,Li2,O,Sm2,O3,Pr6,O11,O3,Ti,O2
4005;BaO-(Nd0.7Bi0.3)2O3-4TiO2;1275;Tungsten Bronze;115.0;2100;;26;168;Ba,O,Nd,Bi,Ti;Ba,O,Nd0,Bi0,O3,Ti,O2
4006;TiO2;1000;Rutile;115.0;46000;;;1639;Ti,O;Ti,O2
4007;0.7(Li1/2Nd1/2)TiO3-0.3(Na1/2Sm1/2)TiO3;;Orthorhombic;115.0;3800;;15;1640;Li,Nd,Ti,O,Na,Sm;Li1,Nd1,Ti,O3,Na1,Sm1,Ti,O3
4008;Ba6-3x(La1-y-zSmyBiz)8+2xTi18O54 (x=2/3, y=0.5, z=0.15);1300/3h;Tungsten Bronze Orthorhombic;115.4;1884;3.58;-22;1571;Ba,La,Sm,Bi,Ti,O;Ba6,La1,Sm,Bi,Ti18,O54
4009;0.3CaTiO3-0.4(Li1/2Nd1/2)TiO3-0.3(La1/3Nd1/3)TiO3;1350/3h;Orthorhombic Pbnm Perovskite;116.0;1675;;23;1498;Ca,Ti,O,Li,Nd,La;Ca,Ti,O3,Li1,Nd1,Ti,O3,La1,Nd1,Ti,O3
4010;[(Pb0.5Ca0.5)0.95La0.05][Fe0.5Nb0.5)1-yTiy]O3+d (y=0.1);1200;Perovskite Orthorhombic;116.6;4950;17;17;1576;Pb,Ca,La,Fe,Nb,Ti,O;Pb0,Ca0,La0,Fe0,Nb0,Ti,O3
4011;0.3(Na1/2La1/2)TiO3-0.7(Li1/2Sm1/2)TiO3;1300;Perovskite Orthorhombic;117.0;2280;3;-19;1421;Na,La,Ti,O,Li,Sm;Na1,La1,Ti,O3,Li1,Sm1,Ti,O3
4012;Ba6-3x(La1-y-zSmyBiz)8+2xTi18O54 (x=2/3, y=0.7, z=0.2);1275/3h;Tungsten Bronze Orthorhombic;117.0;1780;4.29;-36;1571;Ba,La,Sm,Bi,Ti,O;Ba6,La1,Sm,Bi,Ti18,O54
4013;0.6CaTiO3-0.1(Li1/2Nd1/2)TiO3-0.3(La1/3Nd1/3)TiO3;1350/3h;Orthorhombic Pbnm Perovskite;117.0;3950;;258;1498;Ca,Ti,O,Li,Nd,La;Ca,Ti,O3,Li1,Nd1,Ti,O3,La1,Nd1,Ti,O3
4014;0.4CaTiO3-0.3(Li1/2Nd1/2)TiO3-0.3(La1/3Nd1/3)TiO3;1350/3h;Orthorhombic Pbnm Perovskite;117.0;2070;;119;1498;Ca,Ti,O,Li,Nd,La;Ca,Ti,O3,Li1,Nd1,Ti,O3,La1,Nd1,Ti,O3
4015;CaO-SrO-Li2O-0.83Sm2O3-0.17Sm2O3-TiO2;;Perovskite Orthorhombic;117.5;4120;-;15;1612;Ca,O,Sr,Li,Sm,Ti;Ca,O,Sr,O,Li2,O,Sm2,O3,Sm2,O3,Ti,O2
4016;Ca(Zr0.4Ti0.6)O3;;Perovskite Orthorhombic;118.0;6400;;;906;Ca,Zr,Ti,O;Ca,Zr0,Ti0,O3
4017;Pb0.65Ca0.35ZrO3;1450;Perovskite;118.0;1260;2.8;29;1514;Pb,Ca,Zr,O;Pb0,Ca0,Zr,O3
4018;Sr5.7Al0.7Nb9.3O30;1375;Tetragonal Tungsten Bronze p4bm;118.0;80;3.1;;562;Sr,Al,Nb,O;Sr5,Al0,Nb9,O30
4019;Bi1.5Zn0.92Nb1.5O6.92+3 wt%(0.81MoO3-0.19CuO);900/4h;Cubic;118.2;1000;2.3;;1641;Bi,Zn,Nb,O,Mo,Cu;Bi1,Zn0,Nb1,O6,Mo,O3,Cu,O
4020;Ba0.75Sr0.25(NdxBi1-x)2Ti4O12 (x=0.75);1250;;118.5;4900;;-1;1642;Ba,Sr,Nd,Bi,Ti,O;Ba0,Sr0,Nd,Bi1,Ti4,O12
4021;Ca1-xNd2x/3TiO3 (x=0.2);1400/4h;Perovskite Orthorhombic;119.0;4200;7.2;433;1599;Ca,Nd,Ti,O;Ca1,Nd2,Ti,O3
4022;Ca1-xSm2x/3TiO3 (x=0.2);1450/3h;Perovskite Orthorhombic;119.3;12330;5;;1604;Ca,Sm,Ti,O;Ca1,Sm2,Ti,O3
4023;(1-x)Li1/2Sm1/2TiO3-xNaNbO3 (x=0.2);;;120.0;2300;;9;1630;Li,Sm,Ti,O,Na,Nb;Li1,Sm1,Ti,O3,Na,Nb,O3
4024;Bi1.5Zn0.92Nb1.5O6.92+3 wt%(0.21BaCO3-0.79CuO);950/4h;Cubic;120.1;1050;2.3;;1641;Bi,Zn,Nb,O,Ba,C,Cu;Bi1,Zn0,Nb1,O6,Ba,C,O3,Cu,O
4025;Ba6-3x(La1-y-zSmyBiz)8+2xTi18O54 (x=2/3, y=0.5, z=0.18);1300/3h;Tungsten Bronze;120.2;1571;3.8;-15;1571;Ba,La,Sm,Bi,Ti,O;Ba6,La1,Sm,Bi,Ti18,O54
4026;0.4CaTiO3-0.5(Li1/2Nd1/2)TiO3-0.1(La1/3Nd1/3)TiO3;1350/3h;Orthorhombic Pbnm Perovskite;121.3;3040;;113;1498;Ca,Ti,O,Li,Nd,La;Ca,Ti,O3,Li1,Nd1,Ti,O3,La1,Nd1,Ti,O3
4027;0.45CaTiO3-0.25(Li1/2Nd1/2)TiO3-0.3(Dy1/3Nd1/3)TiO3;1350/3h;Orthorhombic Pbnm Perovskite;121.3;3650;;109;1498;Ca,Ti,O,Li,Nd,Dy;Ca,Ti,O3,Li1,Nd1,Ti,O3,Dy1,Nd1,Ti,O3
4028;(La1/2Na1/2)TiO3;1300;Cubic perovskite;122.0;9800;3;480;1421;La,Na,Ti,O;La1,Na1,Ti,O3
4029;0.15CaO-0.011SrO—0.09Li2O-13Sm2O3-0.63TiO2;;;123.0;4150;;10.8;1612;Ca,O,Sr,Li,Sm,Ti;Ca,O,Sr,O,Li2,O,Sm2,O3,Ti,O2
4030;0.5CaTiO3-0.4(Li1/2Nd1/2)TiO3-0.1(La1/3Nd1/3)TiO3;1350/3h;Orthorhombic Pbnm Perovskite;123.0;4148;;136;1498;Ca,Ti,O,Li,Nd,La;Ca,Ti,O3,Li1,Nd1,Ti,O3,La1,Nd1,Ti,O3
4031;Sr3Ce2Ti6O19(Sr1-3x/2CexTiO3 x=0.333);1350/2h;Psuedocubic;123.0;10000;;392;1643;Sr,Ce,Ti,O;Sr3,Ce2,Ti6,O19,Sr1,Ce,Ti,O3
4032;Ba6-3x(La1-y-zSmyBiz)8+2xTi18O54 (x=2/3, y=0.5, z=0.2);1300/3h;Tungsten Bronze Orthorhombic;124.5;1430;3.58;-9;1571;Ba,La,Sm,Bi,Ti,O;Ba6,La1,Sm,Bi,Ti18,O54
4033;0.4CaTiO3-0.6Li1/2Nd1/2TiO3;;Perovskite Orthorhombic;126.0;2600;2.1;127;1644;Ca,Ti,O,Li,Nd;Ca,Ti,O3,Li1,Nd1,Ti,O3
4034;Bi1.5Zn0.92Nb1.5O6.92;1050/4h;;126.2;520;2.4;;1495;Bi,Zn,Nb,O;Bi1,Zn0,Nb1,O6
4035;Ba3La3Ti5Ta5O30;1425;;126.6;110;3.1;100;1645;Ba,La,Ti,Ta,O;Ba3,La3,Ti5,Ta5,O30
4036;(Pb1-xCax)[Fe1/2Nb1/2]1-yZry]O3 (y=0.01, x=0.4);1150;Perovskite;126.7;3630;3;118;1488;Pb,Ca,Fe,Nb,Zr,O;Pb1,Ca,Fe1,Nb1,Zr,O3
4037;xBi4B2O9-(1-x)(0.2CaTiO3-0.8Li0.5Nd0.5TiO3);;Composite;127.0;2700;;-4;287;Bi,B,O,Ca,Ti,Li,Nd;Bi4,B2,O9,Ca,Ti,O3,Li0,Nd0,Ti,O3
4038;0.2Pb(Fe2/3W1/3)O3-0.8Pb0.45Ca0.55(Fe1/2Nb1/2)O3;930;Perovskite;127.2;2300;;96;1480;Pb,Fe,W,O,Ca,Nb;Pb,Fe2,W1,O3,Pb0,Ca0,Fe1,Nb1,O3
4039;0.6CaTiO3-0.3(Li1/2Nd1/2)TiO3-0.1(La1/3Nd1/3)TiO3;1350/3h;Orthorhombic Pbnm Perovskite;128.2;4460;;256;1498;Ca,Ti,O,Li,Nd,La;Ca,Ti,O3,Li1,Nd1,Ti,O3,La1,Nd1,Ti,O3
4040;0.5(Li1/2Nd1/2)TiO3-0.5(Na1/2Nd1/2)TiO3;;Perovskite;130.0;2000;;20;1640;Li,Nd,Ti,O,Na;Li1,Nd1,Ti,O3,Na1,Nd1,Ti,O3
4041;0.2CaTiO3-0.8Li.5Nd.5TiO3+5 wt%Bi2Ti2O7;1300;Perovskite Orthorhombic Pbnm;130.0;2400;;20;1646;Ca,Ti,O,Li,Nd,Bi;Ca,Ti,O3,Li,Nd,Ti,O3,Bi2,Ti2,O7
4042;(La0.44Pb0.33)TiO3;1300;Orthorhombic Ibmm;130.0;5000;3;300;1547;La,Pb,Ti,O;La0,Pb0,Ti,O3
4043;Ba4La2Ti4Ta6O30;1425;;131.8;540;3.47;-;1645;Ba,La,Ti,Ta,O;Ba4,La2,Ti4,Ta6,O30
4044;Pb07Ca03ZrO3;1400;Perovskite;132.0;1800;2.8;86;1514;Pb,Ca,Zr,O;Pb07,Ca03,Zr,O3
4045;0.2CaTiO3-0.68(Li1/2Nd1/2)TiO3-0.12(La1/3Nd1/3)TiO3;1350/3h;Tetragonal P-4b2 Perovskite;132.6;1450;;-17;1498;Ca,Ti,O,Li,Nd,La;Ca,Ti,O3,Li1,Nd1,Ti,O3,La1,Nd1,Ti,O3
4046;Sr4Ce2Ti7O22;1325;Psuedocubic perovskite;133.0;11100;2.3;;1643;Sr,Ce,Ti,O;Sr4,Ce2,Ti7,O22
4047;Sr0.8Ca0.2TiO3;1400;Perovskite;133.9;3950;1.62;1534;1222;Sr,Ca,Ti,O;Sr0,Ca0,Ti,O3
4048;5CaO-2Nb2O5-3TiO2;1300/5h;Composite;134.0;1500;;;53;Ca,O,Nb,Ti;Ca,O,Nb2,O5,Ti,O2
4049;0.8CaTiO3-0.2(Li1/2Nd1/2)TiO3;;Perovskite;134.0;13800;;200;1644;Ca,Ti,O,Li,Nd;Ca,Ti,O3,Li1,Nd1,Ti,O3
4050;0.5(Ca0.7Nd0.2)TiO3-0.5(Li1/2Nd1/2)TiO3;1150/4h;Composite;134.0;2200;;20;1647;Ca,Nd,Ti,O,Li;Ca0,Nd0,Ti,O3,Li1,Nd1,Ti,O3
4051;Sr4Ce2Ti7O22(Sr1-3x/2CexTiO3 x=0.286);1350/2h;Psuedocubic perovskite;136.0;10800;;428;1643;Sr,Ce,Ti,O;Sr4,Ce2,Ti7,O22,Sr1,Ce,Ti,O3
4052;0.4CaTiO3-0.48(Li1/2Nd1/2)TiO3-0.12(La1/3Nd1/3)TiO3;1350/3h;Perovskite Orthorhombic Pbnm;136.4;2220;;122;1498;Ca,Ti,O,Li,Nd,La;Ca,Ti,O3,Li1,Nd1,Ti,O3,La1,Nd1,Ti,O3
4053;La(1-x)/3NaxNbO3 (x=0.02);1350.2h;Peerovskite;138.0;1700;;350;1648;La,Na,Nb,O;La1,Na,Nb,O3
4054;Ca(ZrxTi1-x)O3 (x=0.3);1430/15h;Perovskite;138.0;4900;2.3;588;906;Ca,Zr,Ti,O;Ca,Zr,Ti1,O3
4055;Ca0.16Sr0.04Li0.4Nd0.4TiO3+0.75 mol% Li;1270;Perovskite Pnma;138.0;1600;;52;1649;Ca,Sr,Li,Nd,Ti,O;Ca0,Sr0,Li0,Nd0,Ti,O3,Li
4056;0.4CaTiO3-0.6(LiNd)TiO3;;Perovskites;139.0;3250;;110;1650;Ca,Ti,O,Li,Nd;Ca,Ti,O3,Li,Nd,Ti,O3
4057;Pb0.6Ca0.4[(Fe1/2Nb1/2)0.95Sn0.05O3;1150/3h;Perovskite cubic;139.4;2450;;140;1497;Pb,Ca,Fe,Nb,Sn,O;Pb0,Ca0,Fe1,Nb1,Sn0,O3
4058;PbZrO3-CeO2;1250/4h;Composite;140.0;2500;3;-1080;1651;Pb,Zr,O,Ce;Pb,Zr,O3,Ce,O2
4059;0.6PbZrO3-0.4Ca(Fe1/2Nb1/2)O3;1250/3h;Perovskite;140.7;1776;3.02;120;1576;Pb,Zr,O,Ca,Fe,Nb;Pb,Zr,O3,Ca,Fe1,Nb1,O3
4060;(Ca1-xNd2x/3)TiO3 (x=0.15);1300;Perovskite;141.0;11300;2.77;;1619;Ca,Nd,Ti,O;Ca1,Nd2,Ti,O3
4061;Ca(ZrxTi1-x)O3 (x=0.2);1430/15h;Perovskite;141.0;5900;2.14;732;906;Ca,Zr,Ti,O;Ca,Zr,Ti1,O3
4062;(Ca1-xNd2x/3)TiO3 (x=0.27);1300;Perovskite;141.0;10350;3.07;;1619;Ca,Nd,Ti,O;Ca1,Nd2,Ti,O3
4063;0.6CaTiO3-0.28(Li1/2Nd1/2)TiO3-0.12(La1/3Nd1/3)TiO3;1350/3h;Perovskite Orthorhombic Pbnm;142.0;3327;;283;1498;Ca,Ti,O,Li,Nd,La;Ca,Ti,O3,Li1,Nd1,Ti,O3,La1,Nd1,Ti,O3
4064;Sr5Ce2Ti8O25;1325;Psuedocubic Perovskite;142.0;11100;2.3;;1643;Sr,Ce,Ti,O;Sr5,Ce2,Ti8,O25
4065;Pb0.6Ca0.4[(Fe1/2Nb1/2)0.9Sn0.1O3;1150/3h;Perovskite Cubic;142.6;2520;;130;1497;Pb,Ca,Fe,Nb,Sn,O;Pb0,Ca0,Fe1,Nb1,Sn0,O3
4066;Sr5Ce2Ti8O25(Sr1-3x/2CexTiO3 x=0.25);1375/2h;Psuedocubic;143.0;11000;;478;1643;Sr,Ce,Ti,O;Sr5,Ce2,Ti8,O25,Sr1,Ce,Ti,O3
4067;Sr0.8Ca0.2TiO3;;Perovskite Tetragonal I4/mcm;145.0;4050;1.62;1534;1358;Sr,Ca,Ti,O;Sr0,Ca0,Ti,O3
4068;Bi1.5Zn0.92Nb1.5O6.92+0.6 wt% V2O5;850/1h;;148.0;120;;;1495;Bi,Zn,Nb,O,V;Bi1,Zn0,Nb1,O6,V2,O5
4069;0.4CaTiO3-0.5(LiNd)TiO3-0.1(Bi,Na)TiO3;;Composite;148.0;2650;;123;1650;Ca,Ti,O,Li,Nd,Bi,Na;Ca,Ti,O3,Li,Nd,Ti,O3,Bi,Na,Ti,O3
4070;0.4CaTiO3-0.6Li1/2Nd1/2TiO3+15 wt%Bi2O3-2TiO2;;Composite;150.0;2200;;65;1646;Ca,Ti,O,Li,Nd,Bi;Ca,Ti,O3,Li1,Nd1,Ti,O3,Bi2,O3,Ti,O2
4071;Ca(ZrxTi1-x)O3 (x=0.1);1410/15h;Perovskite;150.0;5000;2.02;749;906;Ca,Zr,Ti,O;Ca,Zr,Ti1,O3
4072;0.4CaTiO3-0.6Li0.5Nd0.5TiO3+10 wt%Bi2Ti2O7;1175;;150.0;2400;;70;1644;Ca,Ti,O,Li,Nd,Bi;Ca,Ti,O3,Li0,Nd0,Ti,O3,Bi2,Ti2,O7
4073;Bi1.5ZnNb1.5O7;;Cubic;150.0;300;2.9;;1652, 1653;Bi,Zn,Nb,O;Bi1,Zn,Nb1,O7
4074;Sr6Ce2Ti9O28(Sr1-3x/2CexTiO3 x=0.222);1375/2h;Psuedocubic Perovskite;150.0;9600;;497;1643;Sr,Ce,Ti,O;Sr6,Ce2,Ti9,O28,Sr1,Ce,Ti,O3
4075;Ca(Zr0.2Ti0.8)O3;;Perovskite Orthorhombic;153.0;4400;;;906;Ca,Zr,Ti,O;Ca,Zr0,Ti0,O3
4076;Pb0.6Ca0.4(Fe1/2Nb1/2)O3;;Perovskite;154.0;1700;2.3;135;996;Pb,Ca,Fe,Nb,O;Pb0,Ca0,Fe1,Nb1,O3
4077;Sr7Ce2Ti10O31 (Sr1-3x/2CexTiO3 x=0.2);1375/2h;Psuedocubic Perovskite;157.0;9300;;544;1643;Sr,Ce,Ti,O;Sr7,Ce2,Ti10,O31,Sr1,Ce,Ti,O3
4078;CaTiO3;1400;Orthorhombic Perovskite Pbnm;162.0;1290;1.5;859;1358;Ca,Ti,O;Ca,Ti,O3
4079;0.1Pb(Fe1/2Nb1/2)O3-0.9CaTiO3;1200/3h;Perovskite cubic;164.0;6180;2.8;583;1654;Pb,Fe,Nb,O,Ca,Ti;Pb,Fe1,Nb1,O3,Ca,Ti,O3
4080;Pb0.75Ca0.25ZrO3;1300;Perovskite;167.0;960;2.4;111;1514;Pb,Ca,Zr,O;Pb0,Ca0,Zr,O3
4081;Sr8Ce2Ti11O34 (Sr1-3x/2CexTiO3 x=0.182);1375/2h;Psuedocubic Perovskite;167.0;8000;;601;1643;Sr,Ce,Ti,O;Sr8,Ce2,Ti11,O34,Sr1,Ce,Ti,O3
4082;PbZrO3-CeO2 -SrTiO3-NiO-Nb2O5;1250/4h;;170.0;3600;3;800;1651;Pb,Zr,O,Ce,Sr,Ti,Ni,Nb;Pb,Zr,O3,Ce,O2,Sr,Ti,O3,Ni,O,Nb2,O5
4083;Sr0.1Ca0.9TiO3;;Orthorhombic Perovskite;170.0;8320;1;931;1358;Sr,Ca,Ti,O;Sr0,Ca0,Ti,O3
4084;0.3Pb(Fe1/2Nb1/2)O3-0.7CaTiO3;1200/3h;Perovskite Cubic;172.7;810;2.7;392;1654;Pb,Fe,Nb,O,Ca,Ti;Pb,Fe1,Nb1,O3,Ca,Ti,O3
4085;Sr9Ce2Ti12O37 (Sr1-3x/2CexTiO3 x=0.167);1375/2h;Psuedo Cubic Perovskite;173.0;3000;;637;1643;Sr,Ce,Ti,O;Sr9,Ce2,Ti12,O37,Sr1,Ce,Ti,O3
4086;0.4CaTiO3-0.4(LiNd)TiO3-0.2(Bi,Na)TiO3;;;174.0;1300;;91;1650;Ca,Ti,O,Li,Nd,Bi,Na;Ca,Ti,O3,Li,Nd,Ti,O3,Bi,Na,Ti,O3
4087;KTaO3;1340;Cubic Pm3m;177.0;2900;3.6;;1655;K,Ta,O;K,Ta,O3
4088;Sr10Ce2Ti13O40 (Sr13x/2CexTiO3 x=0.154);1400/2h;Psuedo Cubic Perovskite;179.0;8000;;724;1643;Sr,Ce,Ti,O;Sr10,Ce2,Ti13,O40,Sr13,Ce,Ti,O3
4089;Ca1.8Sr0.2Bi4Ti5O18;1175/5h;Orthorhombic;180.0;8000;;;1656;Ca,Sr,Bi,Ti,O;Ca1,Sr0,Bi4,Ti5,O18
4090;Sr0.2Ca0.8TiO3;;Perovskite;181.0;3900;1.4;991;1358;Sr,Ca,Ti,O;Sr0,Ca0,Ti,O3
4091;Sr11Ce2Ti14O43 (Sr1-3x/2CexTiO3 x=0.154);1400/2h;Psuedo Cubic Perovskite;185.0;6000;;789;1643;Sr,Ce,Ti,O;Sr11,Ce2,Ti14,O43,Sr1,Ce,Ti,O3
4092;0.4CaTiO3-0.3(LiNd)TiO3-0.3(Bi,Na)TiO3;;;204.0;1300;;147;1650;Ca,Ti,O,Li,Nd,Bi,Na;Ca,Ti,O3,Li,Nd,Ti,O3,Bi,Na,Ti,O3
4093;Sr0.4Ca0.6TiO3;;Perovskite;218.0;7180;1.3;1164;1358;Sr,Ca,Ti,O;Sr0,Ca0,Ti,O3
4094;Ba0.5Sr0.5TiO3-BaWO4;;;225.0;580;;;1657;Ba,Sr,Ti,O,W;Ba0,Sr0,Ti,O3,Ba,W,O4
4095;Sr8Ce2PbTi12O36;1300;;229.0;4400;2;950;1658;Sr,Ce,Pb,Ti,O;Sr8,Ce2,Pb,Ti12,O36
4096;0.5Pb(Fe1/2Nb1/2)O3-0.5CaTiO3;1200/3h;Perovskite Cubic;232.1;870;2.3;433;1654;Pb,Fe,Nb,O,Ca,Ti;Pb,Fe1,Nb1,O3,Ca,Ti,O3
4097;Sr0.5Ca0.5TiO3;;Perovskite Orthorhombic Pbnm;236.0;4120;1.2;1234;1358;Sr,Ca,Ti,O;Sr0,Ca0,Ti,O3
4098;0.4CaTiO3-0.2(LiNd)TiO3-0.4(Bi,Na)TiO3;;;253.0;740;;;1650;Ca,Ti,O,Li,Nd,Bi,Na;Ca,Ti,O3,Li,Nd,Ti,O3,Bi,Na,Ti,O3
4099;Pb1.5Nb2O6.5;;Cubic;259.0;3010;;1239;1659;Pb,Nb,O;Pb1,Nb2,O6
4100;Ca0.5Sr0.5TiO3;1350;Orthorhombic;260.0;7000;;384;1660;Ca,Sr,Ti,O;Ca0,Sr0,Ti,O3
4101;SrTiO3;;Cubic perovskite Pm-3m;270.0;3000;2;1500;1358, 1661;Sr,Ti,O;Sr,Ti,O3
4102;Ag(Nb1/3Ta2/3)O3+1 wt% CuO;875;Perovskite Orthorhombic pbcm;271.0;800;;;1662;Ag,Nb,Ta,O,Cu;Ag,Nb1,Ta2,O3,Cu,O
4103;BaTi0.7Ga0.15Nb0.15O3;1500/4h;Perovskite Tetragonal P4mm;275.0;100;2.4;;1373;Ba,Ti,Ga,Nb,O;Ba,Ti0,Ga0,Nb0,O3
4104;Ag(Nb2/4Ta2/4)O3;1200;Perovskite Pbcm Orthorhombic;285.0;300;2.4;;1662;Ag,Nb,Ta,O;Ag,Nb2,Ta2,O3
4105;Ag(Nb1/4Ta3/4)O3;925;Perovskite Pbcm;295.0;600;2.6;;1662;Ag,Nb,Ta,O;Ag,Nb1,Ta3,O3
4106;Sr7Ce2Pb2Ti12O37;1250;;301.0;4300;1.8;1287;1658;Sr,Ce,Pb,Ti,O;Sr7,Ce2,Pb2,Ti12,O37
4107;40 wt% Ba0.6Sr0.4TiO3-60 wt% BaZn6Ti6O19;1300;Composite;324;400;;;1663;Ba,Sr,Ti,O,Zn;Ba0,Sr0,Ti,O3,Ba,Zn6,Ti6,O19
4108;0.8PbZrO3-0.2Ca(Fe1/2Nb1/2)O3;1250/3h;Perovskite Rhombohedral;335.8;314;2;386;1576;Pb,Zr,O,Ca,Fe,Nb;Pb,Zr,O3,Ca,Fe1,Nb1,O3
4109;Bi6Ti5TeO22;1010/10h;;350.0;220;;2600;1131;Bi,Ti,Te,O;Bi6,Ti5,Te,O22
4110;Ba0.2Sr0.8TiO3;1450/3h;Cubic perovskite;363.0;2400;2.3;;1664;Ba,Sr,Ti,O;Ba0,Sr0,Ti,O3
4111;Ba0.3Sr0.7TiO3-10 mol% MgTiO3;1350;Cubic perovskite;365.0;1500;;;1665;Ba,Sr,Ti,O,Mg;Ba0,Sr0,Ti,O3,Mg,Ti,O3
4112;AgTa0.57Nb0.43O3;1200;Perovskite;380.0;800;;;1666;Ag,Ta,Nb,O;Ag,Ta0,Nb0,O3
4113;Ag(Nb2/4Ta2/4)O3+1 wt% CuO;900;Perovskite;398.0;400;2.3;;1662;Ag,Nb,Ta,O,Cu;Ag,Nb2,Ta2,O3,Cu,O
4114;Ag0.52Ta0.48O3;1250/20h;Perovskite, Monoclinic P2/m;415.0;430;2;;1667;Ag,Ta,O;Ag0,Ta0,O3
4115;Ba0.5Sr0.5TiO3;;Perovskite;420.0;2250;;;1358;Ba,Sr,Ti,O;Ba0,Sr0,Ti,O3
4116;Sr6Ce2Pb3Ti12O36;1200;;430.0;2300;1.7;2218;1658;Sr,Ce,Pb,Ti,O;Sr6,Ce2,Pb3,Ti12,O36
4117;Ba0.5Sr0.5Ti1-3y/2WyO3 (y=0.05);;;431.0;365;2.11;;1668;Ba,Sr,Ti,W,O;Ba0,Sr0,Ti1,W,O3
4118;Ba0.4Sr0.6Ti0.9Mn0.1O3;1400/4h;Perovkite;449.0;580;;;1669;Ba,Sr,Ti,Mn,O;Ba0,Sr0,Ti0,Mn0,O3
4119;Ag(Nb3/4Ta1/4)O3- Ag(Nb1/4Ta3/4)O3 (5:55);925;Perovskite Orthorhombic;463.0;200;1.97;;1662;Ag,Nb,Ta,O;Ag,Nb3,Ta1,O3,Ag,Nb1,Ta3,O3
4120;Ag(Nb3/4Ta1/4)O3;925;Perovskite Orthorhombic Pbcm;487.0;200;1.89;;1662;Ag,Nb,Ta,O;Ag,Nb3,Ta1,O3
4121;Ba0.8Sr0.2TiO3;1450/3h;Perovskite;560.0;850;1.9;;1664;Ba,Sr,Ti,O;Ba0,Sr0,Ti,O3
4122;0.7Pb(Fe1/2Nb1/2)O3-0.3CaTiO3;1150/3h;Perovskite Cubic;566.0;120;1.42;1075;1654;Pb,Fe,Nb,O,Ca,Ti;Pb,Fe1,Nb1,O3,Ca,Ti,O3
4123;60 wt% Ba0.6Sr0.4TiO3-40 wt%BaZn6Ti6O19;1300;Composite;584.0;250;;;1663;Ba,Sr,Ti,O,Zn;Ba0,Sr0,Ti,O3,Ba,Zn6,Ti6,O19
4124;Ba0.4Sr0.6TiO3;1450/3h;Perovskie;672.0;1600;1.7;;1664;Ba,Sr,Ti,O;Ba0,Sr0,Ti,O3
4125;BaTi0.5Ga0.25Nb0.25O3;1500/4h;Perovskite Tetragonal P4mm;760.0;40;2.4;;1373;Ba,Ti,Ga,Nb,O;Ba,Ti0,Ga0,Nb0,O3
4126;Ba0.6Sr0.4TiO3;1450/3h;Perovskie;838.0;300;1.6;;1664;Ba,Sr,Ti,O;Ba0,Sr0,Ti,O3
4127;Ba0.4Sr0.6TiO3;;Perovskite;1038.0;720;;;1670;Ba,Sr,Ti,O;Ba0,Sr0,Ti,O3
4128;Ba0.6Sr0.4TiO3+2 mol% BaCu(B2O5);;Perovskite;2553.0;330;;;1671;Ba,Sr,Ti,O,Cu,B;Ba0,Sr0,Ti,O3,Ba,Cu,B2,O5
4129;Ba0.6Sr0.4TiO3+0.5 wt% MgCo2(VO4)2;;Perovskite;2763.0;300;1;;1672;Ba,Sr,Ti,O,Mg,Co,V;Ba0,Sr0,Ti,O3,Mg,Co2,V,O42
4130;(Zn1-xMgx)Nb2O6;1350;Columbite Orthorhombic Pnca;19.2;33110;;-29;705;Zn,Mg,Nb,O;Zn1,Mg,Nb2,O6
4131;0.75(Al1/2Ta1/2)O2-0.25(Ti1-xSnx)O2;1450/3h;Tetragonal TiO2 type;30.0;80000;;15;790;Al,Ta,O,Ti,Sn;Al1,Ta1,O2,Ti1,Sn,O2
4132;Ba[Mg1-xZnx]1/3Ta2/3]O3;;Complex perovskite Trigonal P-3m1;26.0;300000;8;-2;817;Ba,Mg,Zn,Ta,O;Ba,Mg1,Zn,Ta2,O3
4133;0.75(Al1/2Ta1/2)O2-0.25(Ti1-xSnx)O2 (x=0.05-0.3);;Tetragonal;30.0;70700;;<10;790;Al,Ta,O,Ti,Sn;Al1,Ta1,O2,Ti1,Sn,O2
4134;Sr1-xCax(Ga1/2Ta1/2)O3;;Perovskite;28.0;90000;8;-97;937;Sr,Ca,Ga,Ta,O;Sr1,Ca,Ga1,Ta1,O3
4135;BaTi4O9-10 mol% BaO-ZnO-B2O3 glass;925;Composite;33.0;20000;6.6;;939;Ba,Ti,O,Zn,B;Ba,Ti4,O9,Ba,O,Zn,O,B2,O3
4136;Ca1-xNd2x/3)TiO3+3ZnO-2B2O3 glass (20-40 mol%);880;Perovskite Tetragonal;60.0;5000;;60;1004;Ca,Nd,Ti,O,Zn,B;Ca1,Nd2,Ti,O3,Zn,O,B2,O3
4137;Ba1-xCax(Nd1/2Nb1/2)O3;;Perovskite Cubic Fm3m;42.0;5000;;;1017;Ba,Ca,Nd,Nb,O;Ba1,Ca,Nd1,Nb1,O3
4138;Ba1-xCax(Y1/2Ta1/2)O3;;Perovskite;22.0;;;;1017;Ba,Ca,Y,Ta,O;Ba1,Ca,Y1,Ta1,O3
4139;0.75(Al1/2Ta1/2)O2-0.25(Ti1-x Snx)O2 ;1450/3h ;Composite;26.0;70700;;-9;949;Al,Ta,O,Ti,Sn;Al1,Ta1,O2,Ti1,Sn,O2
4140;Ba1-zSrz[Zn1/3(TapNb1-p]-Sr1-xCax(Ga1/2Ta1/2)]O3;;Perovskite;34.0;80000;7;10;1065;Ba,Sr,Zn,Ta,Nb,Ca,Ga,O;Ba1,Sr,Zn1,Ta,Nb1,Sr1,Ca,Ga1,Ta1,O3
4141;Ba1-xCax(Sc1/2Nb1/2)O3;;Perovskite;55.0;55000;;;1122;Ba,Ca,Sc,Nb,O;Ba1,Ca,Sc1,Nb1,O3
4142;Sr1-xCax[(Li1/4Nb3/4)1-yTiy]O3;;Perovskite;45.8;35000;;-70;1197;Sr,Ca,Li,Nb,Ti,O;Sr1,Ca,Li1,Nb3,Ti,O3
4143;(Pb1-xCax)ZrO3;;Perovskite;120.0;4000;;-;1460;Pb,Ca,Zr,O;Pb1,Ca,Zr,O3
4144;Sr(Bi1-xNdx)8Ti7O27;1250;;120.0;2100;;-;1552;Sr,Bi,Nd,Ti,O;Sr,Bi1,Nd,Ti7,O27
4145;(Mg4-xMnx)Nb2O9;;Corundum Trigonal P-3c1;11.1;50000;;;329;Mg,Mn,Nb,O;Mg4,Mn,Nb2,O9
